Repository: alexandertaoprofile/ai4m-material-service

# 材料计算服务仓库（Material-Computation）

本仓库维护四个独立后端服务，分别解决“核验已有材料、优化材料配比、生成晶体结构、检查计算依据”四类问题。`main` 包含完整项目：根目录的四个服务保存 2026-10-04 从 75 服务器核对的源码，`development/` 保存后续更新和独立实验；`backup` 固定保留此前的旧版本。

本页按“服务概览 → 环境与资源 → 入口与启动 → 代码和版本”的顺序说明项目。阅读代码再进入对应服务 README。判断某项功能是否已经上线，看[部署记录](docs/deployment_status.md)；了解下一版具体改动，看[开发改动清单](docs/development_changes.md)。服务器后来有更新时，按记录中的日期和检查命令重新核对。

75 服务目录与 GitHub 的对应关系、后续从服务器推送代码的步骤，见[代码同步说明](docs/code_synchronization.md)。

## 评审时先看什么

| 想了解的事情 | 阅读位置 | 能看到什么 |
| --- | --- | --- |
| 项目解决哪些问题，代码怎样组织 | 本页及[评审阅读指南](docs/review_guide.md) | 四个服务的分工、一次请求的执行顺序、主要代码入口。 |
| 哪些代码来自线上，哪些更新还在开发 | [部署记录](docs/deployment_status.md)及[开发改动清单](docs/development_changes.md) | 服务器来源、更新状态和实际不同的文件；无需逐个浏览重复文件。 |
| 别人接手或迁移时还需要什么 | [外部依赖说明](docs/external_dependencies.md)及[环境说明](env/README.md) | 模型、数据、Python 环境的位置，已记录的版本和仍需准备的事项。 |

当前记录确认了 1105、1111、1115 的服务进程及源码；1116 已核对源码，但尚未确认在线运行。详细测试结果分为[根目录和开发目录的检查记录](docs/MAIN_LAYOUT_VERIFICATION_20261004.md)与[此前版本的测试记录](docs/RELEASE_HANDOFF_20261004.md)。

## 1. 服务分工与当前状态

| 服务目录 | 部署端口 | 解决什么问题 | 输入与输出 | 当前实现状态 |
| --- | --- | --- | --- | --- |
| `material_database/` | 1105 | 根据应用条件核验、比较已有材料的性质与来源；包含导电润滑剂专项。 | 材料名称、牌号、工况及性质条件 → 目录匹配、性质证据和比较报告。 | 目录检索及流式报告已实现；数据覆盖以实际目录为准。 |
| `material_composition_optimization/` | 1111 | 在允许的组成范围内调整材料配比。 | 材料类别、组分范围、工况及目标 → 优选配比、模型预测性质和比较图。 | 八类专项计算已配置为正式路线；其他类别提供通用设计准备。 |
| `material_discovery/` | 1115 | 生成新的周期晶体结构。 | 化学式、元素范围或经确认的开放探索需求 → 候选结构、稳定性估算、性质预测及三维文件。 | 本目录对应 75 当前源码；后续报告与异常原因改进单独位于 `development/material_discovery/`。 |

# 已有材料选型与性质核验服务（1105）

本服务从已整理的材料目录中查询和比较材料，回答“已有哪个材料符合条件、数据从哪里来”。牌号是材料的规格或型号，例如 IN718。服务保留材料状态、测试条件和来源，不生成新配比或晶体结构。

## 1. 当前能力与状态

- 支持材料名称、商品名、缩写和标准号匹配，例如 `IN718`、`Inconel 718`、`UNS N07718`。
- 支持材料类别、标准号、单点性质和温度曲线比较。
- 温度相关证据区分实测点、曲线范围内插值、最近实测点、超出范围和缺失数据；插值是依据相邻实测点计算的中间值。
- 未匹配到材料时说明目录覆盖情况，并提示继续文献检索；结果仍保留用户条件。
- 同时明确提出导电和润滑需求时，进入本服务的导电润滑剂证据流程，读取专项性质库并比较条件；普通材料继续走通用目录查询。

相近牌号和不同状态分别管理。例如 316、316L、特定样品及不同热处理状态可能具有不同性质，查询时保留这种区别。原始 PDF 尚未自动入库，来源核验及结构化导入另行进行。

## 2. 运行环境、数据与启动

新机器先看[安装与复现指南](../docs/reproduction.md)：创建 `web` 环境，下载 `1105` 资源组并恢复 SQLite，再用统一启动器启动。本页的服务器路径用于追溯原部署；[资源清单](../resources/README.md)提供下载与校验方式。

随 Git 提供基础通用目录及清洗记录；Release 的 `1105` 资源组补齐线上读取的 `material_core/`、`high_temperature/` 已核验目录，以及 381,964,288 字节的导电润滑剂 SQLite。恢复工具将它们放到查询程序读取的位置。原始工作簿与 PDF 用于重建和导入，位置见研究资源说明。

软件分工为 FastAPI/Uvicorn 接收请求，CSV/SQLite 查询和规则比较提供材料证据，Matplotlib 生成图像。环境定义见[环境说明](../env/README.md)，完整资源交接和最小检查见[运行说明](../docs/service_setup.md)。

| 配置 | 用途 |
| --- | --- |
| `PORT` | 默认端口 1105。 |
| `PROPERTY_DATA_ROOT` | 原始材料数据目录。 |
| `MATURE_MATERIAL_CATALOG_ROOT` | 已整理目录，默认 `data/processed`。 |
| `MATURE_MATERIAL_RESULTS_ROOT` | 任务结果目录，默认 `results/mature_material`。 |
| `MINIO_*`、`PICTURE_PUBLIC_BASE_URL` | 图片对象存储和公开访问配置，凭据放本服务 `.env`。 |

75 服务器 Web 环境为 `/home/ubuntu/miniconda3/envs/ai4m-service-py310/bin/python`。在其他机器上先准备对应环境和目录，参考 `.env.example` 配置本机变量。`requirements.minimal.txt` 是依赖清单；已有生产环境复用，不在系统 Python 中直接安装。

导电润滑剂证据使用版本化 SQLite 文件 `data/processed/fluid_lubricant/2026-08-04_v1/fluid_property_evidence.sqlite`。聊天流程按目录配置读取；独立流体 HTTP 路由当前使用服务目录下的该文件，迁移时两处路径需同时核对。

配置完成、端口空闲后，在单独联调 tmux 会话内启动：

```bash
cd /path/to/material_database
/home/ubuntu/miniconda3/envs/ai4m-service-py310/bin/python main.py
```

目录重建是数据维护操作，会更新整理结果；只有准备了来源文件并确认目标目录后才执行。例如：

```bash
python scripts/clean_catalog.py \
  --workbook "/data/se42/backend/property datasets/alloy_material_dataset_v0.1.xlsx"
```

原始文件、任务结果、日志和凭据与源码分开管理。正式验收后可由运维登记 `material-database-1105` 系统服务；避免与 tmux 在同一端口重复运行。

## 3. 一次请求与代码分层

```text
材料名称/类别 + 工况 + 性质要求
  → 规范化名称和单位
  → 查询已整理目录，检查材料状态及温度证据
  → 比较条件、报告通过/不通过/数据缺失的原因
  → 保存来源和任务记录，交付表格、图像及结论
```

| 位置 | 职责 |
| --- | --- |
| `main.py`、`src/team_config.py` | HTTP/WebSocket 入口和查询执行顺序。 |
| `src/settings.py` | 将环境变量转换为配置。 |
| `src/catalog/query.py`、`src/catalog/property_vocabulary.py` | 目录匹配、性质名称/单位和条件比较。 |
| `src/catalog/cleaning.py`、`scripts/clean_catalog.py` | 清洗结构化原始数据；不属于每次查询的在线步骤。 |
| `src/catalog/presentation.py`、`src/catalog/narration.py`、`src/catalog/assets.py` | 可追溯报告、文字组织和图表。 |
| `src/fluid_lubricant/` | 导电润滑剂专项查询、证据比较、短名单和图文组织。 |
| `data/processed/`、`tests/` | 整理后的目录、别名映射和已有测试。 |

HTTP 查询与 WebSocket 主流程从 main.py 调用 src/team_config.py 中的 MaterialMature.contract() 和 run()。后者选择通用目录或导电润滑剂流程；独立流体 HTTP 路由保留自己的查询适配。

数据接入与前端事件详情见[服务手册](docs/mature_material_service_guide.md)。

## 4. 输入与接口

| 接口 | 用途 |
| --- | --- |
| `POST /mature-material/constraints` | 校验请求和条件。 |
| `POST /mature-material/query` | 创建目录查询任务。 |
| `GET /mature-material/tasks/{taskid}` | 获取任务清单，即输入、状态、证据和结果记录。 |
| `GET /mature-material/tasks/{taskid}/assets/{asset_name}` | 获取任务图表。 |
| `WS /start`、`WS /mature-material/start` | 流式需求解析、名称核验、性质比较和结果。 |
| `GET /roles`、`GET /health` | 服务能力注册和目录状态检查。 |

另保留 `POST /fluid-initial-screen/query`、`GET /fluid-initial-screen/tasks/{task_id}` 和其资产路由，供结构化流体初筛调用。该 HTTP 入口与通用聊天入口分别维护，输入约定见[专项设计文档](docs/fluid_lubricant_service_design.md)。

通用任务字段外，结构化条件放在 `mature_material` 中。下面为请求格式示例：

```json
{
  "taskid": "commodity-example-001",

File: material_database/data/processed/composition_long.csv
material_id,component,min,max,nominal,uncertainty,basis,data_kind,source_id,source_locator,notes,raw_source_file,raw_sheet,raw_row_number,raw_row_json
MAT-IN718,Ni+Co,50,55,,,mass %,specification,SRC-IN718-SMC,p.3 Table 1,,alloy_material_dataset_v0.1.xlsx,Composition_Long,4,"{""basis"": ""mass %"", ""component"": ""Ni+Co"", ""data_kind"": ""specification"", ""material_id"": ""MAT-IN718"", ""max"": ""55"", ""min"": ""50"", ""nominal"": """", ""notes"": """", ""source_id"": ""SRC-IN718-SMC"", ""source_locator"": ""p.3 Table 1"", ""uncertainty"": """"}"
MAT-IN718,Cr,17,21,,,mass %,specification,SRC-IN718-SMC,p.3 Table 1,,alloy_material_dataset_v0.1.xlsx,Composition_Long,5,"{""basis"": ""mass %"", ""component"": ""Cr"", ""data_kind"": ""specification"", ""material_id"": ""MAT-IN718"", ""max"": ""21"", ""min"": ""17"", ""nominal"": """", ""notes"": """", ""source_id"": ""SRC-IN718-SMC"", ""source_locator"": ""p.3 Table 1"", ""uncertainty"": """"}"
MAT-IN718,Fe,,,,,mass %,specification,SRC-IN718-SMC,p.3 Table 1,balance,alloy_material_dataset_v0.1.xlsx,Composition_Long,6,"{""basis"": ""mass %"", ""component"": ""Fe"", ""data_kind"": ""specification"", ""material_id"": ""MAT-IN718"", ""max"": """", ""min"": """", ""nominal"": """", ""notes"": ""balance"", ""source_id"": ""SRC-IN718-SMC"", ""source_locator"": ""p.3 Table 1"", ""uncertainty"": """"}"
MAT-IN718,Nb+Ta,4.75,5.5,,,mass %,specification,SRC-IN718-SMC,p.3 Table 1,,alloy_material_dataset_v0.1.xlsx,Composition_Long,7,"{""basis"": ""mass %"", ""component"": ""Nb+Ta"", ""data_kind"": ""specification"", ""material_id"": ""MAT-IN718"", ""max"": ""5.5"", ""min"": ""4.75"", ""nominal"": """", ""notes"": """", ""source_id"": ""SRC-IN718-SMC"", ""source_locator"": ""p.3 Table 1"", ""uncertainty"": """"}"
MAT-IN718,Mo,2.8,3.3,,,mass %,specification,SRC-IN718-SMC,p.3 Table 1,,alloy_material_dataset_v0.1.xlsx,Composition_Long,8,"{""basis"": ""mass %"", ""component"": ""Mo"", ""data_kind"": ""specification"", ""material_id"": ""MAT-IN718"", ""max"": ""3.3"", ""min"": ""2.8"", ""nominal"": """", ""notes"": """", ""source_id"": ""SRC-IN718-SMC"", ""source_locator"": ""p.3 Table 1"", ""uncertainty"": """"}"
MAT-IN718,Ti,0.65,1.15,,,mass %,specification,SRC-IN718-SMC,p.3 Table 1,,alloy_material_dataset_v0.1.xlsx,Composition_Long,9,"{""basis"": ""mass %"", ""component"": ""Ti"", ""data_kind"": ""specification"", ""material_id"": ""MAT-IN718"", ""max"": ""1.15"", ""min"": ""0.65"", ""nominal"": """", ""notes"": """", ""source_id"": ""SRC-IN718-SMC"", ""source_locator"": ""p.3 Table 1"", ""uncertainty"": """"}"
MAT-IN718,Al,0.2,0.8,,,mass %,specification,SRC-IN718-SMC,p.3 Table 1,,alloy_material_dataset_v0.1.xlsx,Composition_Long,10,"{""basis"": ""mass %"", ""component"": ""Al"", ""data_kind"": ""specification"", ""material_id"": ""MAT-IN718"", ""max"": ""0.8"", ""min"": ""0.2"", ""nominal"": """", ""notes"": """", ""source_id"": ""SRC-IN718-SMC"", ""source_locator"": ""p.3 Table 1"", ""uncertainty"": """"}"
MAT-IN718,Co,,1,,,mass %,specification,SRC-IN718-SMC,p.3 Table 1,,alloy_material_dataset_v0.1.xlsx,Composition_Long,11,"{""basis"": ""mass %"", ""component"": ""Co"", ""data_kind"": ""specification"", ""material_id"": ""MAT-IN718"", ""max"": ""1"", ""min"": """", ""nominal"": """", ""notes"": """", ""source_id"": ""SRC-IN718-SMC"", ""source_locator"": ""p.3 Table 1"", ""uncertainty"": """"}"
MAT-IN718,C,,0.08,,,mass %,specification,SRC-IN718-SMC,p.3 Table 1,,alloy_material_dataset_v0.1.xlsx,Composition_Long,12,"{""basis"": ""mass %"", ""component"": ""C"", ""data_kind"": ""specification"", ""material_id"": ""MAT-IN718"", ""max"": ""0.08"", ""min"": """", ""nominal"": """", ""notes"": """", ""source_id"": ""SRC-IN718-SMC"", ""source_locator"": ""p.3 Table 1"", ""uncertainty"": """"}"
MAT-IN718,Mn,,0.35,,,mass %,specification,SRC-IN718-SMC,p.3 Table 1,,alloy_material_dataset_v0.1.xlsx,Composition_Long,13,"{""basis"": ""mass %"", ""component"": ""Mn"", ""data_kind"": ""specification"", ""material_id"": ""MAT-IN718"", ""max"": ""0.35"", ""min"": """", ""nominal"": """", ""notes"": """", ""source_id"": ""SRC-IN718-SMC"", ""source_locator"": ""p.3 Table 1"", ""uncertainty"": """"}"
MAT-IN718,Si,,0.35,,,mass %,specification,SRC-IN718-SMC,p.3 Table 1,,alloy_material_dataset_v0.1.xlsx,Composition_Long,14,"{""basis"": ""mass %"", ""component"": ""Si"", ""data_kind"": ""specification"", ""material_id"": ""MAT-IN718"", ""max"": ""0.35"", ""min"": """", ""nominal"": """", ""notes"": """", ""source_id"": ""SRC-IN718-SMC"", ""source_locator"": ""p.3 Table 1"", ""uncertainty"": """"}"
MAT-IN718,P,,0.015,,,mass %,specification,SRC-IN718-SMC,p.3 Table 1,,alloy_material_dataset_v0.1.xlsx,Composition_Long,15,"{""basis"": ""mass %"", ""component"": ""P"", ""data_kind"": ""specification"", ""material_id"": ""MAT-IN718"", ""max"": ""0.015"", ""min"": """", ""nominal"": """", ""notes"": """", ""source_id"": ""SRC-IN718-SMC"", ""source_locator"": ""p.3 Table 1"", ""uncertainty"": """"}"
MAT-IN718,S,,0.015,,,mass %,specification,SRC-IN718-SMC,p.3 Table 1,,alloy_material_dataset_v0.1.xlsx,Composition_Long,16,"{""basis"": ""mass %"", ""component"": ""S"", ""data_kind"": ""specification"", ""material_id"": ""MAT-IN718"", ""max"": ""0.015"", ""min"": """", ""nominal"": """", ""notes"": """", ""source_id"": ""SRC-IN718-SMC"", ""source_locator"": ""p.3 Table 1"", ""uncertainty"": """"}"
MAT-IN718,B,,0.006,,,mass %,specification,SRC-IN718-SMC,p.3 Table 1,,alloy_material_dataset_v0.1.xlsx,Composition_Long,17,"{""basis"": ""mass %"", ""component"": ""B"", ""data_kind"": ""specification"", ""material_id"": ""MAT-IN718"", ""max"": ""0.006"", ""min"": """", ""nominal"": """", ""notes"": """", ""source_id"": ""SRC-IN718-SMC"", ""source_locator"": ""p.3 Table 1"", ""uncertainty"": """"}"
MAT-IN718,Cu,,0.3,,,mass %,specification,SRC-IN718-SMC,p.3 Table 1,,alloy_material_dataset_v0.1.xlsx,Composition_Long,18,"{""basis"": ""mass %"", ""component"": ""Cu"", ""data_kind"": ""specification"", ""material_id"": ""MAT-IN718"", ""max"": ""0.3"", ""min"": """", ""nominal"": """", ""notes"": """", ""source_id"": ""SRC-IN718-SMC"", ""source_locator"": ""p.3 Table 1"", ""uncertainty"": """"}"
MAT-316L-SRM1155A,C,,,0.026,0.0036,mass %,measured,SRC-316L-PICHLER,Table 1,,alloy_material_dataset_v0.1.xlsx,Composition_Long,19,"{""basis"": ""mass %"", ""component"": ""C"", ""data_kind"": ""measured"", ""material_id"": ""MAT-316L-SRM1155A"", ""max"": """", ""min"": """", ""nominal"": ""0.026"", ""notes"": """", ""source_id"": ""SRC-316L-PICHLER"", ""source_locator"": ""Table 1"", ""uncertainty"": ""0.0036""}"
MAT-316L-SRM1155A,Co,,,0.225,0.018,mass %,measured,SRC-316L-PICHLER,Table 1,,alloy_material_dataset_v0.1.xlsx,Composition_Long,20,"{""basis"": ""mass %"", ""component"": ""Co"", ""data_kind"": ""measured"", ""material_id"": ""MAT-316L-SRM1155A"", ""max"": """", ""min"": """", ""nominal"": ""0.225"", ""notes"": """", ""source_id"": ""SRC-316L-PICHLER"", ""source_locator"": ""Table 1"", ""uncertainty"": ""0.018""}"
MAT-316L-SRM1155A,Cr,,,17.803,0.099,mass %,measured,SRC-316L-PICHLER,Table 1,,alloy_material_dataset_v0.1.xlsx,Composition_Long,21,"{""basis"": ""mass %"", ""component"": ""Cr"", ""data_kind"": ""measured"", ""material_id"": ""MAT-316L-SRM1155A"", ""max"": """", ""min"": """", ""nominal"": ""17.803"", ""notes"": """", ""source_id"": ""SRC-316L-PICHLER"", ""source_locator"": ""Table 1"", ""uncertainty"": ""0.099""}"
MAT-316L-SRM1155A,Cu,,,0.2431,0.005,mass %,measured,SRC-316L-PICHLER,Table 1,,alloy_material_dataset_v0.1.xlsx,Composition_Long,22,"{""basis"": ""mass %"", ""component"": ""Cu"", ""data_kind"": ""measured"", ""material_id"": ""MAT-316L-SRM1155A"", ""max"": """", ""min"": """", ""nominal"": ""0.2431"", ""notes"": """", ""source_id"": ""SRC-316L-PICHLER"", ""source_locator"": ""Table 1"", ""uncertainty"": ""0.005""}"
MAT-316L-SRM1155A,Fe,,,64.71,0.12,mass %,measured,SRC-316L-PICHLER,Table 1,,alloy_material_dataset_v0.1.xlsx,Composition_Long,23,"{""basis"": ""mass %"", ""component"": ""Fe"", ""data_kind"": ""measured"", ""material_id"": ""MAT-316L-SRM1155A"", ""max"": """", ""min"": """", ""nominal"": ""64.71"", ""notes"": """", ""source_id"": ""SRC-316L-PICHLER"", ""source_locator"": ""Table 1"", ""uncertainty"": ""0.12""}"
MAT-316L-SRM1155A,Mn,,,1.593,0.06,mass %,measured,SRC-316L-PICHLER,Table 1,,alloy_material_dataset_v0.1.xlsx,Composition_Long,24,"{""basis"": ""mass %"", ""component"": ""Mn"", ""data_kind"": ""measured"", ""material_id"": ""MAT-316L-SRM1155A"", ""max"": """", ""min"": """", ""nominal"": ""1.593"", ""notes"": """", ""source_id"": ""SRC-316L-PICHLER"", ""source_locator"": ""Table 1"", ""uncertainty"": ""0.06""}"
MAT-316L-SRM1155A,Mo,,,2.188,0.015,mass %,measured,SRC-316L-PICHLER,Table 1,,alloy_material_dataset_v0.1.xlsx,Composition_Long,25,"{""basis"": ""mass %"", ""component"": ""Mo"", ""data_kind"": ""measured"", ""material_id"": ""MAT-316L-SRM1155A"", ""max"": """", ""min"": """", ""nominal"": ""2.188"", ""notes"": """", ""source_id"": ""SRC-316L-PICHLER"", ""source_locator"": ""Table 1"", ""uncertainty"": ""0.015""}"
MAT-316L-SRM1155A,Nb,,,0.0082,0.0014,mass %,measured,SRC-316L-PICHLER,Table 1,,alloy_material_dataset_v0.1.xlsx,Composition_Long,26,"{""basis"": ""mass %"", ""component"": ""Nb"", ""data_kind"": ""measured"", ""material_id"": ""MAT-316L-SRM1155A"", ""max"": """", ""min"": """", ""nominal"": ""0.0082"", ""notes"": """", ""source_id"": ""SRC-316L-PICHLER"", ""source_locator"": ""Table 1"", ""uncertainty"": ""0.0014""}"
MAT-316L-SRM1155A,Ni,,,12.471,0.056,mass %,measured,SRC-316L-PICHLER,Table 1,,alloy_material_dataset_v0.1.xlsx,Composition_Long,27,"{""basis"": ""mass %"", ""component"": ""Ni"", ""data_kind"": ""measured"", ""material_id"": ""MAT-316L-SRM1155A"", ""max"": """", ""min"": """", ""nominal"": ""12.471"", ""notes"": """", ""source_id"": ""SRC-316L-PICHLER"", ""source_locator"": ""Table 1"", ""uncertainty"": ""0.056""}"
MAT-316L-SRM1155A,P,,,0.0271,0.0012,mass %,measured,SRC-316L-PICHLER,Table 1,,alloy_material_dataset_v0.1.xlsx,Composition_Long,28,"{""basis"": ""mass %"", ""component"": ""P"", ""data_kind"": ""measured"", ""material_id"": ""MAT-316L-SRM1155A"", ""max"": """", ""min"": """", ""nominal"": ""0.0271"", ""notes"": """", ""source_id"": ""SRC-316L-PICHLER"", ""source_locator"": ""Table 1"", ""uncertainty"": ""0.0012""}"
MAT-316L-SRM1155A,Si,,,0.521,0.017,mass %,measured,SRC-316L-PICHLER,Table 1,,alloy_material_dataset_v0.1.xlsx,Composition_Long,29,"{""basis"": ""mass %"", ""component"": ""Si"", ""data_kind"": ""measured"", ""material_id"": ""MAT-316L-SRM1155A"", ""max"": """", ""min"": """", ""nominal"": ""0.521"", ""notes"": """", ""source_id"": ""SRC-316L-PICHLER"", ""source_locator"": ""Table 1"", ""uncertainty"": ""0.017""}"
MAT-316L-SRM1155A,Ti,,,0.0039,0.0012,mass %,measured,SRC-316L-PICHLER,Table 1,,alloy_material_dataset_v0.1.xlsx,Composition_Long,30,"{""basis"": ""mass %"", ""component"": ""Ti"", ""data_kind"": ""measured"", ""material_id"": ""MAT-316L-SRM1155A"", ""max"": """", ""min"": """", ""nominal"": ""0.0039"", ""notes"": """", ""source_id"": ""SRC-316L-PICHLER"", ""source_locator"": ""Table 1"", ""uncertainty"": ""0.0012""}"
MAT-316L-SRM1155A,V,,,0.0725,0.0046,mass %,measured,SRC-316L-PICHLER,Table 1,,alloy_material_dataset_v0.1.xlsx,Composition_Long,31,"{""basis"": ""mass %"", ""component"": ""V"", ""data_kind"": ""measured"", ""material_id"": ""MAT-316L-SRM1155A"", ""max"": """", ""min"": """", ""nominal"": ""0.0725"", ""notes"": """", ""source_id"": ""SRC-316L-PICHLER"", ""source_locator"": ""Table 1"", ""uncertainty"": ""0.0046""}"
MAT-316L-SRM1155A,W,,,0.0809,0.0059,mass %,measured,SRC-316L-PICHLER,Table 1,,alloy_material_dataset_v0.1.xlsx,Composition_Long,32,"{""basis"": ""mass %"", ""component"": ""W"", ""data_kind"": ""measured"", ""material_id"": ""MAT-316L-SRM1155A"", ""max"": """", ""min"": """", ""nominal"": ""0.0809"", ""notes"": """", ""source_id"": ""SRC-316L-PICHLER"", ""source_locator"": ""Table 1"", ""uncertainty"": ""0.0059""}"
MAT-316L-SRM1155A,O,,,0.003,,mass %,measured,SRC-316L-PICHLER,Table 1,estimated,alloy_material_dataset_v0.1.xlsx,Composition_Long,33,"{""basis"": ""mass %"", ""component"": ""O"", ""data_kind"": ""measured"", ""material_id"": ""MAT-316L-SRM1155A"", ""max"": """", ""min"": """", ""nominal"": ""0.003"", ""notes"": ""estimated"", ""source_id"": ""SRC-316L-PICHLER"", ""source_locator"": ""Table 1"", ""uncertainty"": """"}"
MAT-TI64,Al,5.5,6.75,,,mass %,specification,SRC-TI64-TIMET,p.1 Table 1,,alloy_material_dataset_v0.1.xlsx,Composition_Long,34,"{""basis"": ""mass %"", ""component"": ""Al"", ""data_kind"": ""specification"", ""material_id"": ""MAT-TI64"", ""max"": ""6.75"", ""min"": ""5.5"", ""nominal"": """", ""notes"": """", ""source_id"": ""SRC-TI64-TIMET"", ""source_locator"": ""p.1 Table 1"", ""uncertainty"": """"}"
MAT-TI64,V,3.5,4.5,,,mass %,specification,SRC-TI64-TIMET,p.1 Table 1,,alloy_material_dataset_v0.1.xlsx,Composition_Long,35,"{""basis"": ""mass %"", ""component"": ""V"", ""data_kind"": ""specification"", ""material_id"": ""MAT-TI64"", ""max"": ""4.5"", ""min"": ""3.5"", ""nominal"": """", ""notes"": """", ""source_id"": ""SRC-TI64-TIMET"", ""source_locator"": ""p.1 Table 1"", ""uncertainty"": """"}"
MAT-TI64,Fe,,0.3,,,mass %,specification,SRC-TI64-TIMET,p.1 Table 1,,alloy_material_dataset_v0.1.xlsx,Composition_Long,36,"{""basis"": ""mass %"", ""component"": ""Fe"", ""data_kind"": ""specification"", ""material_id"": ""MAT-TI64"", ""max"": ""0.3"", ""min"": """", ""nominal"": """", ""notes"": """", ""source_id"": ""SRC-TI64-TIMET"", ""source_locator"": ""p.1 Table 1"", ""uncertainty"": """"}"
MAT-TI64,O,,0.2,,,mass %,specification,SRC-TI64-TIMET,p.1 Table 1,,alloy_material_dataset_v0.1.xlsx,Composition_Long,37,"{""basis"": ""mass %"", ""component"": ""O"", ""data_kind"": ""specification"", ""material_id"": ""MAT-TI64"", ""max"": ""0.2"", ""min"": """", ""nominal"": """", ""notes"": """", ""source_id"": ""SRC-TI64-TIMET"", ""source_locator"": ""p.1 Table 1"", ""uncertainty"": """"}"
MAT-TI64,C,,0.08,,,mass %,specification,SRC-TI64-TIMET,p.1 Table 1,,alloy_material_dataset_v0.1.xlsx,Composition_Long,38,"{""basis"": ""mass %"", ""component"": ""C"", ""data_kind"": ""specification"", ""material_id"": ""MAT-TI64"", ""max"": ""0.08"", ""min"": """", ""nominal"": """", ""notes"": """", ""source_id"": ""SRC-TI64-TIMET"", ""source_locator"": ""p.1 Table 1"", ""uncertainty"": """"}"
MAT-TI64,N,,0.05,,,mass %,specification,SRC-TI64-TIMET,p.1 Table 1,,alloy_material_dataset_v0.1.xlsx,Composition_Long,39,"{""basis"": ""mass %"", ""component"": ""N"", ""data_kind"": ""specification"", ""material_id"": ""MAT-TI64"", ""max"": ""0.05"", ""min"": """", ""nominal"": """", ""notes"": """", ""source_id"": ""SRC-TI64-TIMET"", ""source_locator"": ""p.1 Table 1"", ""uncertainty"": """"}"
MAT-TI64,H,,0.015,,,mass %,specification,SRC-TI64-TIMET,p.1 Table 1,,alloy_material_dataset_v0.1.xlsx,Composition_Long,40,"{""basis"": ""mass %"", ""component"": ""H"", ""data_kind"": ""specification"", ""material_id"": ""MAT-TI64"", ""max"": ""0.015"", ""min"": """", ""nominal"": """", ""notes"": """", ""source_id"": ""SRC-TI64-TIMET"", ""source_locator"": ""p.1 Table 1"", ""uncertainty"": """"}"
MAT-TI64,Y,,0.005,,,mass %,specification,SRC-TI64-TIMET,p.1 Table 1,,alloy_material_dataset_v0.1.xlsx,Composition_Long,41,"{""basis"": ""mass %"", ""component"": ""Y"", ""data_kind"": ""specification"", ""material_id"": ""MAT-TI64"", ""max"": ""0.005"", ""min"": """", ""nominal"": """", ""notes"": """", ""source_id"": ""SRC-TI64-TIMET"", ""source_locator"": ""p.1 Table 1"", ""uncertainty"": """"}"
MAT-TI64,Residual each,,0.1,,,mass %,specification,SRC-TI64-TIMET,p.1 Table 1,,alloy_material_dataset_v0.1.xlsx,Composition_Long,42,"{""basis"": ""mass %"", ""component"": ""Residual each"", ""data_kind"": ""specification"", ""material_id"": ""MAT-TI64"", ""max"": ""0.1"", ""min"": """", ""nominal"": """", ""notes"": """", ""source_id"": ""SRC-TI64-TIMET"", ""source_locator"": ""p.1 Table 1"", ""uncertainty"": """"}"
MAT-TI64,Residual total,,0.4,,,mass %,specification,SRC-TI64-TIMET,p.1 Table 1,,alloy_material_dataset_v0.1.xlsx,Composition_Long,43,"{""basis"": ""mass %"", ""component"": ""Residual total"", ""data_kind"": ""specification"", ""material_id"": ""MAT-TI64"", ""max"": ""0.4"", ""min"": """", ""nominal"": """", ""notes"": """", ""source_id"": ""SRC-TI64-TIMET"", ""source_locator"": ""p.1 Table 1"", ""uncertainty"": """"}"
MAT-TI64,Ti,,,,,mass %,specification,SRC-TI64-TIMET,p.1 Table 1,remainder,alloy_material_dataset_v0.1.xlsx,Composition_Long,44,"{""basis"": ""mass %"", ""component"": ""Ti"", ""data_kind"": ""specification"", ""material_id"": ""MAT-TI64"", ""max"": """", ""min"": """", ""nominal"": """", ""notes"": ""remainder"", ""source_id"": ""SRC-TI64-TIMET"", ""source_locator"": ""p.1 Table 1"", ""uncertainty"": """"}"
