Repository: alexandertaoprofile/ai4m-material-service

# 材料计算服务仓库（Material-Computation）

本仓库维护四个独立后端服务，分别解决“核验已有材料、优化材料配比、生成晶体结构、检查计算依据”四类问题。`main` 包含完整项目：根目录的四个服务保存 2026-10-04 从 75 服务器核对的源码，`development/` 保存后续更新和独立实验；`backup` 固定保留此前的旧版本。

本页按“服务概览 → 环境与资源 → 入口与启动 → 代码和版本”的顺序说明项目。阅读代码再进入对应服务 README。判断某项功能是否已经上线，看[部署记录](docs/deployment_status.md)；了解下一版具体改动，看[开发改动清单](docs/development_changes.md)。服务器后来有更新时，按记录中的日期和检查命令重新核对。

75 服务目录与 GitHub 的对应关系、后续从服务器推送代码的步骤，见[代码同步说明](docs/code_synchronization.md)。

## 评审时先看什么

| 想了解的事情 | 阅读位置 | 能看到什么 |
| --- | --- | --- |
| 项目解决哪些问题，代码怎样组织 | 本页及[评审阅读指南](docs/review_guide.md) | 四个服务的分工、一次请求的执行顺序、主要代码入口。 |
| 哪些代码来自线上，哪些更新还在开发 | [部署记录](docs/deployment_status.md)及[开发改动清单](docs/development_changes.md) | 服务器来源、更新状态和实际不同的文件；无需逐个浏览重复文件。 |
| 别人接手或迁移时还需要什么 | [外部依赖说明](docs/external_dependencies.md)及[环境说明](env/README.md) | 模型、数据、Python 环境的位置，已记录的版本和仍需准备的事项。 |

当前记录确认了 1105、1111、1115 的服务进程及源码；1116 已核对源码，但尚未确认在线运行。详细测试结果分为[根目录和开发目录的检查记录](docs/MAIN_LAYOUT_VERIFICATION_20261004.md)与[此前版本的测试记录](docs/RELEASE_HANDOFF_20261004.md)。

## 1. 服务分工与当前状态

| 服务目录 | 部署端口 | 解决什么问题 | 输入与输出 | 当前实现状态 |
| --- | --- | --- | --- | --- |
| `material_database/` | 1105 | 根据应用条件核验、比较已有材料的性质与来源；包含导电润滑剂专项。 | 材料名称、牌号、工况及性质条件 → 目录匹配、性质证据和比较报告。 | 目录检索及流式报告已实现；数据覆盖以实际目录为准。 |
| `material_composition_optimization/` | 1111 | 在允许的组成范围内调整材料配比。 | 材料类别、组分范围、工况及目标 → 优选配比、模型预测性质和比较图。 | 八类专项计算已配置为正式路线；其他类别提供通用设计准备。 |
| `material_discovery/` | 1115 | 生成新的周期晶体结构。 | 化学式、元素范围或经确认的开放探索需求 → 候选结构、稳定性估算、性质预测及三维文件。 | 本目录对应 75 当前源码；后续报告与异常原因改进单独位于 `development/material_discovery/`。 |

# 已有材料选型与性质核验服务（1105）

本服务从已整理的材料目录中查询和比较材料，回答“已有哪个材料符合条件、数据从哪里来”。牌号是材料的规格或型号，例如 IN718。服务保留材料状态、测试条件和来源，不生成新配比或晶体结构。

## 1. 当前能力与状态

- 支持材料名称、商品名、缩写和标准号匹配，例如 `IN718`、`Inconel 718`、`UNS N07718`。
- 支持材料类别、标准号、单点性质和温度曲线比较。
- 温度相关证据区分实测点、曲线范围内插值、最近实测点、超出范围和缺失数据；插值是依据相邻实测点计算的中间值。
- 未匹配到材料时说明目录覆盖情况，并提示继续文献检索；结果仍保留用户条件。
- 同时明确提出导电和润滑需求时，进入本服务的导电润滑剂证据流程，读取专项性质库并比较条件；普通材料继续走通用目录查询。

相近牌号和不同状态分别管理。例如 316、316L、特定样品及不同热处理状态可能具有不同性质，查询时保留这种区别。原始 PDF 尚未自动入库，来源核验及结构化导入另行进行。

## 2. 运行环境、数据与启动

新机器先看[安装与复现指南](../docs/reproduction.md)：创建 `web` 环境，下载 `1105` 资源组并恢复 SQLite，再用统一启动器启动。本页的服务器路径用于追溯原部署；[资源清单](../resources/README.md)提供下载与校验方式。

随 Git 提供基础通用目录及清洗记录；Release 的 `1105` 资源组补齐线上读取的 `material_core/`、`high_temperature/` 已核验目录，以及 381,964,288 字节的导电润滑剂 SQLite。恢复工具将它们放到查询程序读取的位置。原始工作簿与 PDF 用于重建和导入，位置见研究资源说明。

软件分工为 FastAPI/Uvicorn 接收请求，CSV/SQLite 查询和规则比较提供材料证据，Matplotlib 生成图像。环境定义见[环境说明](../env/README.md)，完整资源交接和最小检查见[运行说明](../docs/service_setup.md)。

| 配置 | 用途 |
| --- | --- |
| `PORT` | 默认端口 1105。 |
| `PROPERTY_DATA_ROOT` | 原始材料数据目录。 |
| `MATURE_MATERIAL_CATALOG_ROOT` | 已整理目录，默认 `data/processed`。 |
| `MATURE_MATERIAL_RESULTS_ROOT` | 任务结果目录，默认 `results/mature_material`。 |
| `MINIO_*`、`PICTURE_PUBLIC_BASE_URL` | 图片对象存储和公开访问配置，凭据放本服务 `.env`。 |

75 服务器 Web 环境为 `/home/ubuntu/miniconda3/envs/ai4m-service-py310/bin/python`。在其他机器上先准备对应环境和目录，参考 `.env.example` 配置本机变量。`requirements.minimal.txt` 是依赖清单；已有生产环境复用，不在系统 Python 中直接安装。

导电润滑剂证据使用版本化 SQLite 文件 `data/processed/fluid_lubricant/2026-08-04_v1/fluid_property_evidence.sqlite`。聊天流程按目录配置读取；独立流体 HTTP 路由当前使用服务目录下的该文件，迁移时两处路径需同时核对。

配置完成、端口空闲后，在单独联调 tmux 会话内启动：

```bash
cd /path/to/material_database
/home/ubuntu/miniconda3/envs/ai4m-service-py310/bin/python main.py
```

目录重建是数据维护操作，会更新整理结果；只有准备了来源文件并确认目标目录后才执行。例如：

```bash
python scripts/clean_catalog.py \
  --workbook "/data/se42/backend/property datasets/alloy_material_dataset_v0.1.xlsx"
```

原始文件、任务结果、日志和凭据与源码分开管理。正式验收后可由运维登记 `material-database-1105` 系统服务；避免与 tmux 在同一端口重复运行。

## 3. 一次请求与代码分层

```text
材料名称/类别 + 工况 + 性质要求
  → 规范化名称和单位
  → 查询已整理目录，检查材料状态及温度证据
  → 比较条件、报告通过/不通过/数据缺失的原因
  → 保存来源和任务记录，交付表格、图像及结论
```

| 位置 | 职责 |
| --- | --- |
| `main.py`、`src/team_config.py` | HTTP/WebSocket 入口和查询执行顺序。 |
| `src/settings.py` | 将环境变量转换为配置。 |
| `src/catalog/query.py`、`src/catalog/property_vocabulary.py` | 目录匹配、性质名称/单位和条件比较。 |
| `src/catalog/cleaning.py`、`scripts/clean_catalog.py` | 清洗结构化原始数据；不属于每次查询的在线步骤。 |
| `src/catalog/presentation.py`、`src/catalog/narration.py`、`src/catalog/assets.py` | 可追溯报告、文字组织和图表。 |
| `src/fluid_lubricant/` | 导电润滑剂专项查询、证据比较、短名单和图文组织。 |
| `data/processed/`、`tests/` | 整理后的目录、别名映射和已有测试。 |

HTTP 查询与 WebSocket 主流程从 main.py 调用 src/team_config.py 中的 MaterialMature.contract() 和 run()。后者选择通用目录或导电润滑剂流程；独立流体 HTTP 路由保留自己的查询适配。

数据接入与前端事件详情见[服务手册](docs/mature_material_service_guide.md)。

## 4. 输入与接口

| 接口 | 用途 |
| --- | --- |
| `POST /mature-material/constraints` | 校验请求和条件。 |
| `POST /mature-material/query` | 创建目录查询任务。 |
| `GET /mature-material/tasks/{taskid}` | 获取任务清单，即输入、状态、证据和结果记录。 |
| `GET /mature-material/tasks/{taskid}/assets/{asset_name}` | 获取任务图表。 |
| `WS /start`、`WS /mature-material/start` | 流式需求解析、名称核验、性质比较和结果。 |
| `GET /roles`、`GET /health` | 服务能力注册和目录状态检查。 |

另保留 `POST /fluid-initial-screen/query`、`GET /fluid-initial-screen/tasks/{task_id}` 和其资产路由，供结构化流体初筛调用。该 HTTP 入口与通用聊天入口分别维护，输入约定见[专项设计文档](docs/fluid_lubricant_service_design.md)。

通用任务字段外，结构化条件放在 `mature_material` 中。下面为请求格式示例：

```json
{
  "taskid": "commodity-example-001",

File: material_database/data/processed/curve_data.csv (part 1 of 4)
material_id,property,raw_temperature,raw_temperature_unit,temperature_K,raw_value,raw_unit,value_SI,SI_unit,uncertainty_raw,condition,data_kind,source_id,source_locator,transformation,raw_source_file,raw_sheet,raw_row_number,raw_row_json
MAT-SS316-XLSX,thermal_conductivity,260,°C,533.15,17.8318321996533,W/(m·K),17.8318321996533,W/(m·K),0.890741794325272,unspecified,measured,SRC-SS316-XLSX,Sheet1,T_K=T_C+273.15; SI=value,alloy_material_dataset_v0.1.xlsx,Curve_Data,4,"{""SI_unit"": ""W/(m·K)"", ""condition"": ""unspecified"", ""data_kind"": ""measured"", ""material_id"": ""MAT-SS316-XLSX"", ""property"": ""thermal_conductivity"", ""source_id"": ""SRC-SS316-XLSX"", ""source_locator"": ""Sheet1"", ""temperature_K"": ""533.15"", ""transformation"": ""T_K=T_C+273.15; SI=value"", ""uncertainty_raw"": ""0.890741794325272"", ""value_SI"": ""17.8318321996533""}"
MAT-SS316-XLSX,specific_heat,260,°C,533.15,0.521879616635346,J/(g·K),521.879616635346,J/(kg·K),0.0205277366431195,unspecified,measured,SRC-SS316-XLSX,Sheet1,T_K=T_C+273.15; SI=value×1000,alloy_material_dataset_v0.1.xlsx,Curve_Data,5,"{""SI_unit"": ""J/(kg·K)"", ""condition"": ""unspecified"", ""data_kind"": ""measured"", ""material_id"": ""MAT-SS316-XLSX"", ""property"": ""specific_heat"", ""source_id"": ""SRC-SS316-XLSX"", ""source_locator"": ""Sheet1"", ""temperature_K"": ""533.15"", ""transformation"": ""T_K=T_C+273.15; SI=value×1000"", ""uncertainty_raw"": ""0.0205277366431195"", ""value_SI"": ""521.879616635346""}"
MAT-SS316-XLSX,thermal_diffusivity,260,°C,533.15,4.14766666666667,mm²/s,4.14766666666667,mm²/s,0.130672023018477,unspecified,measured,SRC-SS316-XLSX,Sheet1,T_K=T_C+273.15; SI=value,alloy_material_dataset_v0.1.xlsx,Curve_Data,6,"{""SI_unit"": ""mm²/s"", ""condition"": ""unspecified"", ""data_kind"": ""measured"", ""material_id"": ""MAT-SS316-XLSX"", ""property"": ""thermal_diffusivity"", ""source_id"": ""SRC-SS316-XLSX"", ""source_locator"": ""Sheet1"", ""temperature_K"": ""533.15"", ""transformation"": ""T_K=T_C+273.15; SI=value"", ""uncertainty_raw"": ""0.130672023018477"", ""value_SI"": ""4.14766666666667""}"
MAT-SS316-XLSX,thermal_conductivity,300,°C,573.15,18.3193706442256,W/(m·K),18.3193706442256,W/(m·K),0.963138044707233,unspecified,measured,SRC-SS316-XLSX,Sheet1,T_K=T_C+273.15; SI=value,alloy_material_dataset_v0.1.xlsx,Curve_Data,7,"{""SI_unit"": ""W/(m·K)"", ""condition"": ""unspecified"", ""data_kind"": ""measured"", ""material_id"": ""MAT-SS316-XLSX"", ""property"": ""thermal_conductivity"", ""source_id"": ""SRC-SS316-XLSX"", ""source_locator"": ""Sheet1"", ""temperature_K"": ""573.15"", ""transformation"": ""T_K=T_C+273.15; SI=value"", ""uncertainty_raw"": ""0.963138044707233"", ""value_SI"": ""18.3193706442256""}"
MAT-SS316-XLSX,specific_heat,300,°C,573.15,0.524844073960908,J/(g·K),524.8440739609081,J/(kg·K),0.022563929103902,unspecified,measured,SRC-SS316-XLSX,Sheet1,T_K=T_C+273.15; SI=value×1000,alloy_material_dataset_v0.1.xlsx,Curve_Data,8,"{""SI_unit"": ""J/(kg·K)"", ""condition"": ""unspecified"", ""data_kind"": ""measured"", ""material_id"": ""MAT-SS316-XLSX"", ""property"": ""specific_heat"", ""source_id"": ""SRC-SS316-XLSX"", ""source_locator"": ""Sheet1"", ""temperature_K"": ""573.15"", ""transformation"": ""T_K=T_C+273.15; SI=value×1000"", ""uncertainty_raw"": ""0.022563929103902"", ""value_SI"": ""524.8440739609081""}"
MAT-SS316-XLSX,thermal_diffusivity,300,°C,573.15,4.237,mm²/s,4.237,mm²/s,0.134337586131571,unspecified,measured,SRC-SS316-XLSX,Sheet1,T_K=T_C+273.15; SI=value,alloy_material_dataset_v0.1.xlsx,Curve_Data,9,"{""SI_unit"": ""mm²/s"", ""condition"": ""unspecified"", ""data_kind"": ""measured"", ""material_id"": ""MAT-SS316-XLSX"", ""property"": ""thermal_diffusivity"", ""source_id"": ""SRC-SS316-XLSX"", ""source_locator"": ""Sheet1"", ""temperature_K"": ""573.15"", ""transformation"": ""T_K=T_C+273.15; SI=value"", ""uncertainty_raw"": ""0.134337586131571"", ""value_SI"": ""4.237""}"
MAT-SS316-XLSX,thermal_conductivity,340,°C,613.15,18.9008426019181,W/(m·K),18.9008426019181,W/(m·K),0.974264641524586,unspecified,measured,SRC-SS316-XLSX,Sheet1,T_K=T_C+273.15; SI=value,alloy_material_dataset_v0.1.xlsx,Curve_Data,10,"{""SI_unit"": ""W/(m·K)"", ""condition"": ""unspecified"", ""data_kind"": ""measured"", ""material_id"": ""MAT-SS316-XLSX"", ""property"": ""thermal_conductivity"", ""source_id"": ""SRC-SS316-XLSX"", ""source_locator"": ""Sheet1"", ""temperature_K"": ""613.15"", ""transformation"": ""T_K=T_C+273.15; SI=value"", ""uncertainty_raw"": ""0.974264641524586"", ""value_SI"": ""18.9008426019181""}"
MAT-SS316-XLSX,specific_heat,340,°C,613.15,0.530239995053505,J/(g·K),530.239995053505,J/(kg·K),0.022106725615042,unspecified,measured,SRC-SS316-XLSX,Sheet1,T_K=T_C+273.15; SI=value×1000,alloy_material_dataset_v0.1.xlsx,Curve_Data,11,"{""SI_unit"": ""J/(kg·K)"", ""condition"": ""unspecified"", ""data_kind"": ""measured"", ""material_id"": ""MAT-SS316-XLSX"", ""property"": ""specific_heat"", ""source_id"": ""SRC-SS316-XLSX"", ""source_locator"": ""Sheet1"", ""temperature_K"": ""613.15"", ""transformation"": ""T_K=T_C+273.15; SI=value×1000"", ""uncertainty_raw"": ""0.022106725615042"", ""value_SI"": ""530.239995053505""}"
MAT-SS316-XLSX,thermal_diffusivity,340,°C,613.15,4.327,mm²/s,4.327,mm²/s,0.136080295791197,unspecified,measured,SRC-SS316-XLSX,Sheet1,T_K=T_C+273.15; SI=value,alloy_material_dataset_v0.1.xlsx,Curve_Data,12,"{""SI_unit"": ""mm²/s"", ""condition"": ""unspecified"", ""data_kind"": ""measured"", ""material_id"": ""MAT-SS316-XLSX"", ""property"": ""thermal_diffusivity"", ""source_id"": ""SRC-SS316-XLSX"", ""source_locator"": ""Sheet1"", ""temperature_K"": ""613.15"", ""transformation"": ""T_K=T_C+273.15; SI=value"", ""uncertainty_raw"": ""0.136080295791197"", ""value_SI"": ""4.327""}"
MAT-SS316-XLSX,thermal_conductivity,380,°C,653.15,19.3711124207464,W/(m·K),19.3711124207464,W/(m·K),1.02148567656388,unspecified,measured,SRC-SS316-XLSX,Sheet1,T_K=T_C+273.15; SI=value,alloy_material_dataset_v0.1.xlsx,Curve_Data,13,"{""SI_unit"": ""W/(m·K)"", ""condition"": ""unspecified"", ""data_kind"": ""measured"", ""material_id"": ""MAT-SS316-XLSX"", ""property"": ""thermal_conductivity"", ""source_id"": ""SRC-SS316-XLSX"", ""source_locator"": ""Sheet1"", ""temperature_K"": ""653.15"", ""transformation"": ""T_K=T_C+273.15; SI=value"", ""uncertainty_raw"": ""1.02148567656388"", ""value_SI"": ""19.3711124207464""}"
MAT-SS316-XLSX,specific_heat,380,°C,653.15,0.532882737779046,J/(g·K),532.882737779046,J/(kg·K),0.0232987289023137,unspecified,measured,SRC-SS316-XLSX,Sheet1,T_K=T_C+273.15; SI=value×1000,alloy_material_dataset_v0.1.xlsx,Curve_Data,14,"{""SI_unit"": ""J/(kg·K)"", ""condition"": ""unspecified"", ""data_kind"": ""measured"", ""material_id"": ""MAT-SS316-XLSX"", ""property"": ""specific_heat"", ""source_id"": ""SRC-SS316-XLSX"", ""source_locator"": ""Sheet1"", ""temperature_K"": ""653.15"", ""transformation"": ""T_K=T_C+273.15; SI=value×1000"", ""uncertainty_raw"": ""0.0232987289023137"", ""value_SI"": ""532.882737779046""}"
MAT-SS316-XLSX,thermal_diffusivity,380,°C,653.15,4.41266666666667,mm²/s,4.41266666666667,mm²/s,0.136756124227131,unspecified,measured,SRC-SS316-XLSX,Sheet1,T_K=T_C+273.15; SI=value,alloy_material_dataset_v0.1.xlsx,Curve_Data,15,"{""SI_unit"": ""mm²/s"", ""condition"": ""unspecified"", ""data_kind"": ""measured"", ""material_id"": ""MAT-SS316-XLSX"", ""property"": ""thermal_diffusivity"", ""source_id"": ""SRC-SS316-XLSX"", ""source_locator"": ""Sheet1"", ""temperature_K"": ""653.15"", ""transformation"": ""T_K=T_C+273.15; SI=value"", ""uncertainty_raw"": ""0.136756124227131"", ""value_SI"": ""4.41266666666667""}"
MAT-SS316-XLSX,thermal_conductivity,420,°C,693.15,19.8250191245462,W/(m·K),19.8250191245462,W/(m·K),1.06471639466642,unspecified,measured,SRC-SS316-XLSX,Sheet1,T_K=T_C+273.15; SI=value,alloy_material_dataset_v0.1.xlsx,Curve_Data,16,"{""SI_unit"": ""W/(m·K)"", ""condition"": ""unspecified"", ""data_kind"": ""measured"", ""material_id"": ""MAT-SS316-XLSX"", ""property"": ""thermal_conductivity"", ""source_id"": ""SRC-SS316-XLSX"", ""source_locator"": ""Sheet1"", ""temperature_K"": ""693.15"", ""transformation"": ""T_K=T_C+273.15; SI=value"", ""uncertainty_raw"": ""1.06471639466642"", ""value_SI"": ""19.8250191245462""}"
MAT-SS316-XLSX,specific_heat,420,°C,693.15,0.535737540703751,J/(g·K),535.737540703751,J/(kg·K),0.0240734074943985,unspecified,measured,SRC-SS316-XLSX,Sheet1,T_K=T_C+273.15; SI=value×1000,alloy_material_dataset_v0.1.xlsx,Curve_Data,17,"{""SI_unit"": ""J/(kg·K)"", ""condition"": ""unspecified"", ""data_kind"": ""measured"", ""material_id"": ""MAT-SS316-XLSX"", ""property"": ""specific_heat"", ""source_id"": ""SRC-SS316-XLSX"", ""source_locator"": ""Sheet1"", ""temperature_K"": ""693.15"", ""transformation"": ""T_K=T_C+273.15; SI=value×1000"", ""uncertainty_raw"": ""0.0240734074943985"", ""value_SI"": ""535.737540703751""}"
MAT-SS316-XLSX,thermal_diffusivity,420,°C,693.15,4.492,mm²/s,4.492,mm²/s,0.14037069206174,unspecified,measured,SRC-SS316-XLSX,Sheet1,T_K=T_C+273.15; SI=value,alloy_material_dataset_v0.1.xlsx,Curve_Data,18,"{""SI_unit"": ""mm²/s"", ""condition"": ""unspecified"", ""data_kind"": ""measured"", ""material_id"": ""MAT-SS316-XLSX"", ""property"": ""thermal_diffusivity"", ""source_id"": ""SRC-SS316-XLSX"", ""source_locator"": ""Sheet1"", ""temperature_K"": ""693.15"", ""transformation"": ""T_K=T_C+273.15; SI=value"", ""uncertainty_raw"": ""0.14037069206174"", ""value_SI"": ""4.492""}"
MAT-SS316-XLSX,thermal_conductivity,460,°C,733.15,20.332719171001,W/(m·K),20.332719171001,W/(m·K),1.11782985492019,unspecified,measured,SRC-SS316-XLSX,Sheet1,T_K=T_C+273.15; SI=value,alloy_material_dataset_v0.1.xlsx,Curve_Data,19,"{""SI_unit"": ""W/(m·K)"", ""condition"": ""unspecified"", ""data_kind"": ""measured"", ""material_id"": ""MAT-SS316-XLSX"", ""property"": ""thermal_conductivity"", ""source_id"": ""SRC-SS316-XLSX"", ""source_locator"": ""Sheet1"", ""temperature_K"": ""733.15"", ""transformation"": ""T_K=T_C+273.15; SI=value"", ""uncertainty_raw"": ""1.11782985492019"", ""value_SI"": ""20.332719171001""}"
MAT-SS316-XLSX,specific_heat,460,°C,733.15,0.538194957403874,J/(g·K),538.194957403874,J/(kg·K),0.0251510631047864,unspecified,measured,SRC-SS316-XLSX,Sheet1,T_K=T_C+273.15; SI=value×1000,alloy_material_dataset_v0.1.xlsx,Curve_Data,20,"{""SI_unit"": ""J/(kg·K)"", ""condition"": ""unspecified"", ""data_kind"": ""measured"", ""material_id"": ""MAT-SS316-XLSX"", ""property"": ""specific_heat"", ""source_id"": ""SRC-SS316-XLSX"", ""source_locator"": ""Sheet1"", ""temperature_K"": ""733.15"", ""transformation"": ""T_K=T_C+273.15; SI=value×1000"", ""uncertainty_raw"": ""0.0251510631047864"", ""value_SI"": ""538.194957403874""}"
MAT-SS316-XLSX,thermal_diffusivity,460,°C,733.15,4.586,mm²/s,4.586,mm²/s,0.143549143887287,unspecified,measured,SRC-SS316-XLSX,Sheet1,T_K=T_C+273.15; SI=value,alloy_material_dataset_v0.1.xlsx,Curve_Data,21,"{""SI_unit"": ""mm²/s"", ""condition"": ""unspecified"", ""data_kind"": ""measured"", ""material_id"": ""MAT-SS316-XLSX"", ""property"": ""thermal_diffusivity"", ""source_id"": ""SRC-SS316-XLSX"", ""source_locator"": ""Sheet1"", ""temperature_K"": ""733.15"", ""transformation"": ""T_K=T_C+273.15; SI=value"", ""uncertainty_raw"": ""0.143549143887287"", ""value_SI"": ""4.586""}"
MAT-SS316-XLSX,thermal_conductivity,500,°C,773.15,20.7832737505958,W/(m·K),20.7832737505958,W/(m·K),1.18789355904766,unspecified,measured,SRC-SS316-XLSX,Sheet1,T_K=T_C+273.15; SI=value,alloy_material_dataset_v0.1.xlsx,Curve_Data,22,"{""SI_unit"": ""W/(m·K)"", ""condition"": ""unspecified"", ""data_kind"": ""measured"", ""material_id"": ""MAT-SS316-XLSX"", ""property"": ""thermal_conductivity"", ""source_id"": ""SRC-SS316-XLSX"", ""source_locator"": ""Sheet1"", ""temperature_K"": ""773.15"", ""transformation"": ""T_K=T_C+273.15; SI=value"", ""uncertainty_raw"": ""1.18789355904766"", ""value_SI"": ""20.7832737505958""}"
MAT-SS316-XLSX,specific_heat,500,°C,773.15,0.539647979315778,J/(g·K),539.647979315778,J/(kg·K),0.0269720435855207,unspecified,measured,SRC-SS316-XLSX,Sheet1,T_K=T_C+273.15; SI=value×1000,alloy_material_dataset_v0.1.xlsx,Curve_Data,23,"{""SI_unit"": ""J/(kg·K)"", ""condition"": ""unspecified"", ""data_kind"": ""measured"", ""material_id"": ""MAT-SS316-XLSX"", ""property"": ""specific_heat"", ""source_id"": ""SRC-SS316-XLSX"", ""source_locator"": ""Sheet1"", ""temperature_K"": ""773.15"", ""transformation"": ""T_K=T_C+273.15; SI=value×1000"", ""uncertainty_raw"": ""0.0269720435855207"", ""value_SI"": ""539.647979315778""}"
MAT-SS316-XLSX,thermal_diffusivity,500,°C,773.15,4.675,mm²/s,4.675,mm²/s,0.145079827648702,unspecified,measured,SRC-SS316-XLSX,Sheet1,T_K=T_C+273.15; SI=value,alloy_material_dataset_v0.1.xlsx,Curve_Data,24,"{""SI_unit"": ""mm²/s"", ""condition"": ""unspecified"", ""data_kind"": ""measured"", ""material_id"": ""MAT-SS316-XLSX"", ""property"": ""thermal_diffusivity"", ""source_id"": ""SRC-SS316-XLSX"", ""source_locator"": ""Sheet1"", ""temperature_K"": ""773.15"", ""transformation"": ""T_K=T_C+273.15; SI=value"", ""uncertainty_raw"": ""0.145079827648702"", ""value_SI"": ""4.675""}"
MAT-SS316-XLSX,thermal_conductivity,540,°C,813.15,21.1578688281408,W/(m·K),21.1578688281408,W/(m·K),1.26097451914981,unspecified,measured,SRC-SS316-XLSX,Sheet1,T_K=T_C+273.15; SI=value,alloy_material_dataset_v0.1.xlsx,Curve_Data,25,"{""SI_unit"": ""W/(m·K)"", ""condition"": ""unspecified"", ""data_kind"": ""measured"", ""material_id"": ""MAT-SS316-XLSX"", ""property"": ""thermal_conductivity"", ""source_id"": ""SRC-SS316-XLSX"", ""source_locator"": ""Sheet1"", ""temperature_K"": ""813.15"", ""transformation"": ""T_K=T_C+273.15; SI=value"", ""uncertainty_raw"": ""1.26097451914981"", ""value_SI"": ""21.1578688281408""}"
MAT-SS316-XLSX,specific_heat,540,°C,813.15,0.54016949826732,J/(g·K),540.16949826732,J/(kg·K),0.0288419686961037,unspecified,measured,SRC-SS316-XLSX,Sheet1,T_K=T_C+273.15; SI=value×1000,alloy_material_dataset_v0.1.xlsx,Curve_Data,26,"{""SI_unit"": ""J/(kg·K)"", ""condition"": ""unspecified"", ""data_kind"": ""measured"", ""material_id"": ""MAT-SS316-XLSX"", ""property"": ""specific_heat"", ""source_id"": ""SRC-SS316-XLSX"", ""source_locator"": ""Sheet1"", ""temperature_K"": ""813.15"", ""transformation"": ""T_K=T_C+273.15; SI=value×1000"", ""uncertainty_raw"": ""0.0288419686961037"", ""value_SI"": ""540.16949826732""}"
MAT-SS316-XLSX,thermal_diffusivity,540,°C,813.15,4.75466666666667,mm²/s,4.75466666666667,mm²/s,0.147493376006356,unspecified,measured,SRC-SS316-XLSX,Sheet1,T_K=T_C+273.15; SI=value,alloy_material_dataset_v0.1.xlsx,Curve_Data,27,"{""SI_unit"": ""mm²/s"", ""condition"": ""unspecified"", ""data_kind"": ""measured"", ""material_id"": ""MAT-SS316-XLSX"", ""property"": ""thermal_diffusivity"", ""source_id"": ""SRC-SS316-XLSX"", ""source_locator"": ""Sheet1"", ""temperature_K"": ""813.15"", ""transformation"": ""T_K=T_C+273.15; SI=value"", ""uncertainty_raw"": ""0.147493376006356"", ""value_SI"": ""4.75466666666667""}"
MAT-SS316-XLSX,thermal_conductivity,580,°C,853.15,21.7806228277188,W/(m·K),21.7806228277188,W/(m·K),1.42513100954097,unspecified,measured,SRC-SS316-XLSX,Sheet1,T_K=T_C+273.15; SI=value,alloy_material_dataset_v0.1.xlsx,Curve_Data,28,"{""SI_unit"": ""W/(m·K)"", ""condition"": ""unspecified"", ""data_kind"": ""measured"", ""material_id"": ""MAT-SS316-XLSX"", ""property"": ""thermal_conductivity"", ""source_id"": ""SRC-SS316-XLSX"", ""source_locator"": ""Sheet1"", ""temperature_K"": ""853.15"", ""transformation"": ""T_K=T_C+273.15; SI=value"", ""uncertainty_raw"": ""1.42513100954097"", ""value_SI"": ""21.7806228277188""}"
MAT-SS316-XLSX,specific_heat,580,°C,853.15,0.546641184940611,J/(g·K),546.641184940611,J/(kg·K),0.0336983303466306,unspecified,measured,SRC-SS316-XLSX,Sheet1,T_K=T_C+273.15; SI=value×1000,alloy_material_dataset_v0.1.xlsx,Curve_Data,29,"{""SI_unit"": ""J/(kg·K)"", ""condition"": ""unspecified"", ""data_kind"": ""measured"", ""material_id"": ""MAT-SS316-XLSX"", ""property"": ""specific_heat"", ""source_id"": ""SRC-SS316-XLSX"", ""source_locator"": ""Sheet1"", ""temperature_K"": ""853.15"", ""transformation"": ""T_K=T_C+273.15; SI=value×1000"", ""uncertainty_raw"": ""0.0336983303466306"", ""value_SI"": ""546.641184940611""}"
MAT-SS316-XLSX,thermal_diffusivity,580,°C,853.15,4.83666666666667,mm²/s,4.83666666666667,mm²/s,0.146622697363493,unspecified,measured,SRC-SS316-XLSX,Sheet1,T_K=T_C+273.15; SI=value,alloy_material_dataset_v0.1.xlsx,Curve_Data,30,"{""SI_unit"": ""mm²/s"", ""condition"": ""unspecified"", ""data_kind"": ""measured"", ""material_id"": ""MAT-SS316-XLSX"", ""property"": ""thermal_diffusivity"", ""source_id"": ""SRC-SS316-XLSX"", ""source_locator"": ""Sheet1"", ""temperature_K"": ""853.15"", ""transformation"": ""T_K=T_C+273.15; SI=value"", ""uncertainty_raw"": ""0.146622697363493"", ""value_SI"": ""4.83666666666667""}"
MAT-SS316-XLSX,thermal_conductivity,620,°C,893.15,22.496832015319,W/(m·K),22.496832015319,W/(m·K),1.52877253082946,unspecified,measured,SRC-SS316-XLSX,Sheet1,T_K=T_C+273.15; SI=value,alloy_material_dataset_v0.1.xlsx,Curve_Data,31,"{""SI_unit"": ""W/(m·K)"", ""condition"": ""unspecified"", ""data_kind"": ""measured"", ""material_id"": ""MAT-SS316-XLSX"", ""property"": ""thermal_conductivity"", ""source_id"": ""SRC-SS316-XLSX"", ""source_locator"": ""Sheet1"", ""temperature_K"": ""893.15"", ""transformation"": ""T_K=T_C+273.15; SI=value"", ""uncertainty_raw"": ""1.52877253082946"", ""value_SI"": ""22.496832015319""}"
MAT-SS316-XLSX,specific_heat,620,°C,893.15,0.555881576284043,J/(g·K),555.881576284043,J/(kg·K),0.0359957474633246,unspecified,measured,SRC-SS316-XLSX,Sheet1,T_K=T_C+273.15; SI=value×1000,alloy_material_dataset_v0.1.xlsx,Curve_Data,32,"{""SI_unit"": ""J/(kg·K)"", ""condition"": ""unspecified"", ""data_kind"": ""measured"", ""material_id"": ""MAT-SS316-XLSX"", ""property"": ""specific_heat"", ""source_id"": ""SRC-SS316-XLSX"", ""source_locator"": ""Sheet1"", ""temperature_K"": ""893.15"", ""transformation"": ""T_K=T_C+273.15; SI=value×1000"", ""uncertainty_raw"": ""0.0359957474633246"", ""value_SI"": ""555.881576284043""}"
MAT-SS316-XLSX,thermal_diffusivity,620,°C,893.15,4.91266666666667,mm²/s,4.91266666666667,mm²/s,0.152195936465618,unspecified,measured,SRC-SS316-XLSX,Sheet1,T_K=T_C+273.15; SI=value,alloy_material_dataset_v0.1.xlsx,Curve_Data,33,"{""SI_unit"": ""mm²/s"", ""condition"": ""unspecified"", ""data_kind"": ""measured"", ""material_id"": ""MAT-SS316-XLSX"", ""property"": ""thermal_diffusivity"", ""source_id"": ""SRC-SS316-XLSX"", ""source_locator"": ""Sheet1"", ""temperature_K"": ""893.15"", ""transformation"": ""T_K=T_C+273.15; SI=value"", ""uncertainty_raw"": ""0.152195936465618"", ""value_SI"": ""4.91266666666667""}"
MAT-SS316-XLSX,thermal_conductivity,660,°C,933.15,22.7864399747883,W/(m·K),22.7864399747883,W/(m·K),1.62966932108933,unspecified,measured,SRC-SS316-XLSX,Sheet1,T_K=T_C+273.15; SI=value,alloy_material_dataset_v0.1.xlsx,Curve_Data,34,"{""SI_unit"": ""W/(m·K)"", ""condition"": ""unspecified"", ""data_kind"": ""measured"", ""material_id"": ""MAT-SS316-XLSX"", ""property"": ""thermal_conductivity"", ""source_id"": ""SRC-SS316-XLSX"", ""source_locator"": ""Sheet1"", ""temperature_K"": ""933.15"", ""transformation"": ""T_K=T_C+273.15; SI=value"", ""uncertainty_raw"": ""1.62966932108933"", ""value_SI"": ""22.7864399747883""}"
MAT-SS316-XLSX,specific_heat,660,°C,933.15,0.552393027608751,J/(g·K),552.393027608751,J/(kg·K),0.0384569748755786,unspecified,measured,SRC-SS316-XLSX,Sheet1,T_K=T_C+273.15; SI=value×1000,alloy_material_dataset_v0.1.xlsx,Curve_Data,35,"{""SI_unit"": ""J/(kg·K)"", ""condition"": ""unspecified"", ""data_kind"": ""measured"", ""material_id"": ""MAT-SS316-XLSX"", ""property"": ""specific_heat"", ""source_id"": ""SRC-SS316-XLSX"", ""source_locator"": ""Sheet1"", ""temperature_K"": ""933.15"", ""transformation"": ""T_K=T_C+273.15; SI=value×1000"", ""uncertainty_raw"": ""0.0384569748755786"", ""value_SI"": ""552.393027608751""}"
MAT-SS316-XLSX,thermal_diffusivity,660,°C,933.15,5.00733333333333,mm²/s,5.00733333333333,mm²/s,0.15203808568543,unspecified,measured,SRC-SS316-XLSX,Sheet1,T_K=T_C+273.15; SI=value,alloy_material_dataset_v0.1.xlsx,Curve_Data,36,"{""SI_unit"": ""mm²/s"", ""condition"": ""unspecified"", ""data_kind"": ""measured"", ""material_id"": ""MAT-SS316-XLSX"", ""property"": ""thermal_diffusivity"", ""source_id"": ""SRC-SS316-XLSX"", ""source_locator"": ""Sheet1"", ""temperature_K"": ""933.15"", ""transformation"": ""T_K=T_C+273.15; SI=value"", ""uncertainty_raw"": ""0.15203808568543"", ""value_SI"": ""5.00733333333333""}"
MAT-SS316-XLSX,thermal_conductivity,700,°C,973.15,22.9749400634085,W/(m·K),22.9749400634085,W/(m·K),1.83403586357404,unspecified,measured,SRC-SS316-XLSX,Sheet1,T_K=T_C+273.15; SI=value,alloy_material_dataset_v0.1.xlsx,Curve_Data,37,"{""SI_unit"": ""W/(m·K)"", ""condition"": ""unspecified"", ""data_kind"": ""measured"", ""material_id"": ""MAT-SS316-XLSX"", ""property"": ""thermal_conductivity"", ""source_id"": ""SRC-SS316-XLSX"", ""source_locator"": ""Sheet1"", ""temperature_K"": ""973.15"", ""transformation"": ""T_K=T_C+273.15; SI=value"", ""uncertainty_raw"": ""1.83403586357404"", ""value_SI"": ""22.9749400634085""}"
MAT-SS316-XLSX,specific_heat,700,°C,973.15,0.547594305600429,J/(g·K),547.594305600429,J/(kg·K),0.0439877003064507,unspecified,measured,SRC-SS316-XLSX,Sheet1,T_K=T_C+273.15; SI=value×1000,alloy_material_dataset_v0.1.xlsx,Curve_Data,38,"{""SI_unit"": ""J/(kg·K)"", ""condition"": ""unspecified"", ""data_kind"": ""measured"", ""material_id"": ""MAT-SS316-XLSX"", ""property"": ""specific_heat"", ""source_id"": ""SRC-SS316-XLSX"", ""source_locator"": ""Sheet1"", ""temperature_K"": ""973.15"", ""transformation"": ""T_K=T_C+273.15; SI=value×1000"", ""uncertainty_raw"": ""0.0439877003064507"", ""value_SI"": ""547.594305600429""}"
MAT-SS316-XLSX,thermal_diffusivity,700,°C,973.15,5.093,mm²/s,5.093,mm²/s,0.150286109542172,unspecified,measured,SRC-SS316-XLSX,Sheet1,T_K=T_C+273.15; SI=value,alloy_material_dataset_v0.1.xlsx,Curve_Data,39,"{""SI_unit"": ""mm²/s"", ""condition"": ""unspecified"", ""data_kind"": ""measured"", ""material_id"": ""MAT-SS316-XLSX"", ""property"": ""thermal_diffusivity"", ""source_id"": ""SRC-SS316-XLSX"", ""source_locator"": ""Sheet1"", ""temperature_K"": ""973.15"", ""transformation"": ""T_K=T_C+273.15; SI=value"", ""uncertainty_raw"": ""0.150286109542172"", ""value_SI"": ""5.093""}"
MAT-SS316-XLSX,thermal_conductivity,740,°C,1013.15,22.8746577879501,W/(m·K),22.8746577879501,W/(m·K),2.01549606493422,unspecified,measured,SRC-SS316-XLSX,Sheet1,T_K=T_C+273.15; SI=value,alloy_material_dataset_v0.1.xlsx,Curve_Data,40,"{""SI_unit"": ""W/(m·K)"", ""condition"": ""unspecified"", ""data_kind"": ""measured"", ""material_id"": ""MAT-SS316-XLSX"", ""property"": ""thermal_conductivity"", ""source_id"": ""SRC-SS316-XLSX"", ""source_locator"": ""Sheet1"", ""temperature_K"": ""1013.15"", ""transformation"": ""T_K=T_C+273.15; SI=value"", ""uncertainty_raw"": ""2.01549606493422"", ""value_SI"": ""22.8746577879501""}"
MAT-SS316-XLSX,specific_heat,740,°C,1013.15,0.541764697850884,J/(g·K),541.764697850884,J/(kg·K),0.0489868736622939,unspecified,measured,SRC-SS316-XLSX,Sheet1,T_K=T_C+273.15; SI=value×1000,alloy_material_dataset_v0.1.xlsx,Curve_Data,41,"{""SI_unit"": ""J/(kg·K)"", ""condition"": ""unspecified"", ""data_kind"": ""measured"", ""material_id"": ""MAT-SS316-XLSX"", ""property"": ""specific_heat"", ""source_id"": ""SRC-SS316-XLSX"", ""source_locator"": ""Sheet1"", ""temperature_K"": ""1013.15"", ""transformation"": ""T_K=T_C+273.15; SI=value×1000"", ""uncertainty_raw"": ""0.0489868736622939"", ""value_SI"": ""541.764697850884""}"
MAT-SS316-XLSX,thermal_diffusivity,740,°C,1013.15,5.12533333333333,mm²/s,5.12533333333333,mm²/s,0.157996891843524,unspecified,measured,SRC-SS316-XLSX,Sheet1,T_K=T_C+273.15; SI=value,alloy_material_dataset_v0.1.xlsx,Curve_Data,42,"{""SI_unit"": ""mm²/s"", ""condition"": ""unspecified"", ""data_kind"": ""measured"", ""material_id"": ""MAT-SS316-XLSX"", ""property"": ""thermal_diffusivity"", ""source_id"": ""SRC-SS316-XLSX"", ""source_locator"": ""Sheet1"", ""temperature_K"": ""1013.15"", ""transformation"": ""T_K=T_C+273.15; SI=value"", ""uncertainty_raw"": ""0.157996891843524"", ""value_SI"": ""5.12533333333333""}"
MAT-SS316-XLSX,thermal_conductivity,780,°C,1053.15,22.9039118486325,W/(m·K),22.9039118486325,W/(m·K),2.28562953539815,unspecified,measured,SRC-SS316-XLSX,Sheet1,T_K=T_C+273.15; SI=value,alloy_material_dataset_v0.1.xlsx,Curve_Data,43,"{""SI_unit"": ""W/(m·K)"", ""condition"": ""unspecified"", ""data_kind"": ""measured"", ""material_id"": ""MAT-SS316-XLSX"", ""property"": ""thermal_conductivity"", ""source_id"": ""SRC-SS316-XLSX"", ""source_locator"": ""Sheet1"", ""temperature_K"": ""1053.15"", ""transformation"": ""T_K=T_C+273.15; SI=value"", ""uncertainty_raw"": ""2.28562953539815"", ""value_SI"": ""22.9039118486325""}"
MAT-SS316-XLSX,specific_heat,780,°C,1053.15,0.5355266343605,J/(g·K),535.5266343605,J/(kg·K),0.0558628640644798,unspecified,measured,SRC-SS316-XLSX,Sheet1,T_K=T_C+273.15; SI=value×1000,alloy_material_dataset_v0.1.xlsx,Curve_Data,44,"{""SI_unit"": ""J/(kg·K)"", ""condition"": ""unspecified"", ""data_kind"": ""measured"", ""material_id"": ""MAT-SS316-XLSX"", ""property"": ""specific_heat"", ""source_id"": ""SRC-SS316-XLSX"", ""source_locator"": ""Sheet1"", ""temperature_K"": ""1053.15"", ""transformation"": ""T_K=T_C+273.15; SI=value×1000"", ""uncertainty_raw"": ""0.0558628640644798"", ""value_SI"": ""535.5266343605""}"
MAT-SS316-XLSX,thermal_diffusivity,780,°C,1053.15,5.19166666666667,mm²/s,5.19166666666667,mm²/s,0.154798632580332,unspecified,measured,SRC-SS316-XLSX,Sheet1,T_K=T_C+273.15; SI=value,alloy_material_dataset_v0.1.xlsx,Curve_Data,45,"{""SI_unit"": ""mm²/s"", ""condition"": ""unspecified"", ""data_kind"": ""measured"", ""material_id"": ""MAT-SS316-XLSX"", ""property"": ""thermal_diffusivity"", ""source_id"": ""SRC-SS316-XLSX"", ""source_locator"": ""Sheet1"", ""temperature_K"": ""1053.15"", ""transformation"": ""T_K=T_C+273.15; SI=value"", ""uncertainty_raw"": ""0.154798632580332"", ""value_SI"": ""5.19166666666667""}"
MAT-SS316-XLSX,thermal_conductivity,820,°C,1093.15,23.1228002652675,W/(m·K),23.1228002652675,W/(m·K),2.67652036559707,unspecified,measured,SRC-SS316-XLSX,Sheet1,T_K=T_C+273.15; SI=value,alloy_material_dataset_v0.1.xlsx,Curve_Data,46,"{""SI_unit"": ""W/(m·K)"", ""condition"": ""unspecified"", ""data_kind"": ""measured"", ""material_id"": ""MAT-SS316-XLSX"", ""property"": ""thermal_conductivity"", ""source_id"": ""SRC-SS316-XLSX"", ""source_locator"": ""Sheet1"", ""temperature_K"": ""1093.15"", ""transformation"": ""T_K=T_C+273.15; SI=value"", ""uncertainty_raw"": ""2.67652036559707"", ""value_SI"": ""23.1228002652675""}"
MAT-SS316-XLSX,specific_heat,820,°C,1093.15,0.534977068765552,J/(g·K),534.977068765552,J/(kg·K),0.0658790173455149,unspecified,measured,SRC-SS316-XLSX,Sheet1,T_K=T_C+273.15; SI=value×1000,alloy_material_dataset_v0.1.xlsx,Curve_Data,47,"{""SI_unit"": ""J/(kg·K)"", ""condition"": ""unspecified"", ""data_kind"": ""measured"", ""material_id"": ""MAT-SS316-XLSX"", ""property"": ""specific_heat"", ""source_id"": ""SRC-SS316-XLSX"", ""source_locator"": ""Sheet1"", ""temperature_K"": ""1093.15"", ""transformation"": ""T_K=T_C+273.15; SI=value×1000"", ""uncertainty_raw"": ""0.0658790173455149"", ""value_SI"": ""534.977068765552""}"
MAT-SS316-XLSX,thermal_diffusivity,820,°C,1093.15,5.24666666666667,mm²/s,5.24666666666667,mm²/s,0.167351485230859,unspecified,measured,SRC-SS316-XLSX,Sheet1,T_K=T_C+273.15; SI=value,alloy_material_dataset_v0.1.xlsx,Curve_Data,48,"{""SI_unit"": ""mm²/s"", ""condition"": ""unspecified"", ""data_kind"": ""measured"", ""material_id"": ""MAT-SS316-XLSX"", ""property"": ""thermal_diffusivity"", ""source_id"": ""SRC-SS316-XLSX"", ""source_locator"": ""Sheet1"", ""temperature_K"": ""1093.15"", ""transformation"": ""T_K=T_C+273.15; SI=value"", ""uncertainty_raw"": ""0.167351485230859"", ""value_SI"": ""5.24666666666667""}"
MAT-316L-SRM1155A,specific_heat,473,K,473,0.528,kJ/(kg·K),528,J/(kg·K),0.011,solid,measured,SRC-316L-PICHLER,Table 7,T_K=T; SI=value×1000,alloy_material_dataset_v0.1.xlsx,Curve_Data,49,"{""SI_unit"": ""J/(kg·K)"", ""condition"": ""solid"", ""data_kind"": ""measured"", ""material_id"": ""MAT-316L-SRM1155A"", ""property"": ""specific_heat"", ""source_id"": ""SRC-316L-PICHLER"", ""source_locator"": ""Table 7"", ""temperature_K"": ""473"", ""transformation"": ""T_K=T; SI=value×1000"", ""uncertainty_raw"": ""0.011"", ""value_SI"": ""528""}"
MAT-316L-SRM1155A,specific_heat,493,K,493,0.529,kJ/(kg·K),529,J/(kg·K),0.009,solid,measured,SRC-316L-PICHLER,Table 7,T_K=T; SI=value×1000,alloy_material_dataset_v0.1.xlsx,Curve_Data,50,"{""SI_unit"": ""J/(kg·K)"", ""condition"": ""solid"", ""data_kind"": ""measured"", ""material_id"": ""MAT-316L-SRM1155A"", ""property"": ""specific_heat"", ""source_id"": ""SRC-316L-PICHLER"", ""source_locator"": ""Table 7"", ""temperature_K"": ""493"", ""transformation"": ""T_K=T; SI=value×1000"", ""uncertainty_raw"": ""0.009"", ""value_SI"": ""529""}"
MAT-316L-SRM1155A,specific_heat,513,K,513,0.53,kJ/(kg·K),530,J/(kg·K),0.007,solid,measured,SRC-316L-PICHLER,Table 7,T_K=T; SI=value×1000,alloy_material_dataset_v0.1.xlsx,Curve_Data,51,"{""SI_unit"": ""J/(kg·K)"", ""condition"": ""solid"", ""data_kind"": ""measured"", ""material_id"": ""MAT-316L-SRM1155A"", ""property"": ""specific_heat"", ""source_id"": ""SRC-316L-PICHLER"", ""source_locator"": ""Table 7"", ""temperature_K"": ""513"", ""transformation"": ""T_K=T; SI=value×1000"", ""uncertainty_raw"": ""0.007"", ""value_SI"": ""530""}"
MAT-316L-SRM1155A,specific_heat,533,K,533,0.532,kJ/(kg·K),532,J/(kg·K),0.006,solid,measured,SRC-316L-PICHLER,Table 7,T_K=T; SI=value×1000,alloy_material_dataset_v0.1.xlsx,Curve_Data,52,"{""SI_unit"": ""J/(kg·K)"", ""condition"": ""solid"", ""data_kind"": ""measured"", ""material_id"": ""MAT-316L-SRM1155A"", ""property"": ""specific_heat"", ""source_id"": ""SRC-316L-PICHLER"", ""source_locator"": ""Table 7"", ""temperature_K"": ""533"", ""transformation"": ""T_K=T; SI=value×1000"", ""uncertainty_raw"": ""0.006"", ""value_SI"": ""532""}"
MAT-316L-SRM1155A,specific_heat,553,K,553,0.534,kJ/(kg·K),534,J/(kg·K),0.005,solid,measured,SRC-316L-PICHLER,Table 7,T_K=T; SI=value×1000,alloy_material_dataset_v0.1.xlsx,Curve_Data,53,"{""SI_unit"": ""J/(kg·K)"", ""condition"": ""solid"", ""data_kind"": ""measured"", ""material_id"": ""MAT-316L-SRM1155A"", ""property"": ""specific_heat"", ""source_id"": ""SRC-316L-PICHLER"", ""source_locator"": ""Table 7"", ""temperature_K"": ""553"", ""transformation"": ""T_K=T; SI=value×1000"", ""uncertainty_raw"": ""0.005"", ""value_SI"": ""534""}"
MAT-316L-SRM1155A,specific_heat,573,K,573,0.537,kJ/(kg·K),537,J/(kg·K),0.006,solid,measured,SRC-316L-PICHLER,Table 7,T_K=T; SI=value×1000,alloy_material_dataset_v0.1.xlsx,Curve_Data,54,"{""SI_unit"": ""J/(kg·K)"", ""condition"": ""solid"", ""data_kind"": ""measured"", ""material_id"": ""MAT-316L-SRM1155A"", ""property"": ""specific_heat"", ""source_id"": ""SRC-316L-PICHLER"", ""source_locator"": ""Table 7"", ""temperature_K"": ""573"", ""transformation"": ""T_K=T; SI=value×1000"", ""uncertainty_raw"": ""0.006"", ""value_SI"": ""537""}"
MAT-316L-SRM1155A,specific_heat,593,K,593,0.541,kJ/(kg·K),541,J/(kg·K),0.006,solid,measured,SRC-316L-PICHLER,Table 7,T_K=T; SI=value×1000,alloy_material_dataset_v0.1.xlsx,Curve_Data,55,"{""SI_unit"": ""J/(kg·K)"", ""condition"": ""solid"", ""data_kind"": ""measured"", ""material_id"": ""MAT-316L-SRM1155A"", ""property"": ""specific_heat"", ""source_id"": ""SRC-316L-PICHLER"", ""source_locator"": ""Table 7"", ""temperature_K"": ""593"", ""transformation"": ""T_K=T; SI=value×1000"", ""uncertainty_raw"": ""0.006"", ""value_SI"": ""541""}"
MAT-316L-SRM1155A,specific_heat,613,K,613,0.544,kJ/(kg·K),544,J/(kg·K),0.006,solid,measured,SRC-316L-PICHLER,Table 7,T_K=T; SI=value×1000,alloy_material_dataset_v0.1.xlsx,Curve_Data,56,"{""SI_unit"": ""J/(kg·K)"", ""condition"": ""solid"", ""data_kind"": ""measured"", ""material_id"": ""MAT-316L-SRM1155A"", ""property"": ""specific_heat"", ""source_id"": ""SRC-316L-PICHLER"", ""source_locator"": ""Table 7"", ""temperature_K"": ""613"", ""transformation"": ""T_K=T; SI=value×1000"", ""uncertainty_raw"": ""0.006"", ""value_SI"": ""544""}"
MAT-316L-SRM1155A,specific_heat,633,K,633,0.547,kJ/(kg·K),547,J/(kg·K),0.006,solid,measured,SRC-316L-PICHLER,Table 7,T_K=T; SI=value×1000,alloy_material_dataset_v0.1.xlsx,Curve_Data,57,"{""SI_unit"": ""J/(kg·K)"", ""condition"": ""solid"", ""data_kind"": ""measured"", ""material_id"": ""MAT-316L-SRM1155A"", ""property"": ""specific_heat"", ""source_id"": ""SRC-316L-PICHLER"", ""source_locator"": ""Table 7"", ""temperature_K"": ""633"", ""transformation"": ""T_K=T; SI=value×1000"", ""uncertainty_raw"": ""0.006"", ""value_SI"": ""547""}"
MAT-316L-SRM1155A,specific_heat,653,K,653,0.55,kJ/(kg·K),550,J/(kg·K),0.006,solid,measured,SRC-316L-PICHLER,Table 7,T_K=T; SI=value×1000,alloy_material_dataset_v0.1.xlsx,Curve_Data,58,"{""SI_unit"": ""J/(kg·K)"", ""condition"": ""solid"", ""data_kind"": ""measured"", ""material_id"": ""MAT-316L-SRM1155A"", ""property"": ""specific_heat"", ""source_id"": ""SRC-316L-PICHLER"", ""source_locator"": ""Table 7"", ""temperature_K"": ""653"", ""transformation"": ""T_K=T; SI=value×1000"", ""uncertainty_raw"": ""0.006"", ""value_SI"": ""550""}"
MAT-316L-SRM1155A,specific_heat,673,K,673,0.553,kJ/(kg·K),553,J/(kg·K),0.006,solid,measured,SRC-316L-PICHLER,Table 7,T_K=T; SI=value×1000,alloy_material_dataset_v0.1.xlsx,Curve_Data,59,"{""SI_unit"": ""J/(kg·K)"", ""condition"": ""solid"", ""data_kind"": ""measured"", ""material_id"": ""MAT-316L-SRM1155A"", ""property"": ""specific_heat"", ""source_id"": ""SRC-316L-PICHLER"", ""source_locator"": ""Table 7"", ""temperature_K"": ""673"", ""transformation"": ""T_K=T; SI=value×1000"", ""uncertainty_raw"": ""0.006"", ""value_SI"": ""553""}"
MAT-316L-SRM1155A,specific_heat,693,K,693,0.556,kJ/(kg·K),556,J/(kg·K),0.005,solid,measured,SRC-316L-PICHLER,Table 7,T_K=T; SI=value×1000,alloy_material_dataset_v0.1.xlsx,Curve_Data,60,"{""SI_unit"": ""J/(kg·K)"", ""condition"": ""solid"", ""data_kind"": ""measured"", ""material_id"": ""MAT-316L-SRM1155A"", ""property"": ""specific_heat"", ""source_id"": ""SRC-316L-PICHLER"", ""source_locator"": ""Table 7"", ""temperature_K"": ""693"", ""transformation"": ""T_K=T; SI=value×1000"", ""uncertainty_raw"": ""0.005"", ""value_SI"": ""556""}"
MAT-316L-SRM1155A,specific_heat,713,K,713,0.559,kJ/(kg·K),559,J/(kg·K),0.005,solid,measured,SRC-316L-PICHLER,Table 7,T_K=T; SI=value×1000,alloy_material_dataset_v0.1.xlsx,Curve_Data,61,"{""SI_unit"": ""J/(kg·K)"", ""condition"": ""solid"", ""data_kind"": ""measured"", ""material_id"": ""MAT-316L-SRM1155A"", ""property"": ""specific_heat"", ""source_id"": ""SRC-316L-PICHLER"", ""source_locator"": ""Table 7"", ""temperature_K"": ""713"", ""transformation"": ""T_K=T; SI=value×1000"", ""uncertainty_raw"": ""0.005"", ""value_SI"": ""559""}"
MAT-316L-SRM1155A,specific_heat,733,K,733,0.561,kJ/(kg·K),561,J/(kg·K),0.005,solid,measured,SRC-316L-PICHLER,Table 7,T_K=T; SI=value×1000,alloy_material_dataset_v0.1.xlsx,Curve_Data,62,"{""SI_unit"": ""J/(kg·K)"", ""condition"": ""solid"", ""data_kind"": ""measured"", ""material_id"": ""MAT-316L-SRM1155A"", ""property"": ""specific_heat"", ""source_id"": ""SRC-316L-PICHLER"", ""source_locator"": ""Table 7"", ""temperature_K"": ""733"", ""transformation"": ""T_K=T; SI=value×1000"", ""uncertainty_raw"": ""0.005"", ""value_SI"": ""561""}"
MAT-316L-SRM1155A,specific_heat,753,K,753,0.564,kJ/(kg·K),564,J/(kg·K),0.005,solid,measured,SRC-316L-PICHLER,Table 7,T_K=T; SI=value×1000,alloy_material_dataset_v0.1.xlsx,Curve_Data,63,"{""SI_unit"": ""J/(kg·K)"", ""condition"": ""solid"", ""data_kind"": ""measured"", ""material_id"": ""MAT-316L-SRM1155A"", ""property"": ""specific_heat"", ""source_id"": ""SRC-316L-PICHLER"", ""source_locator"": ""Table 7"", ""temperature_K"": ""753"", ""transformation"": ""T_K=T; SI=value×1000"", ""uncertainty_raw"": ""0.005"", ""value_SI"": ""564""}"
MAT-316L-SRM1155A,specific_heat,773,K,773,0.566,kJ/(kg·K),566,J/(kg·K),0.005,solid,measured,SRC-316L-PICHLER,Table 7,T_K=T; SI=value×1000,alloy_material_dataset_v0.1.xlsx,Curve_Data,64,"{""SI_unit"": ""J/(kg·K)"", ""condition"": ""solid"", ""data_kind"": ""measured"", ""material_id"": ""MAT-316L-SRM1155A"", ""property"": ""specific_heat"", ""source_id"": ""SRC-316L-PICHLER"", ""source_locator"": ""Table 7"", ""temperature_K"": ""773"", ""transformation"": ""T_K=T; SI=value×1000"", ""uncertainty_raw"": ""0.005"", ""value_SI"": ""566""}"
MAT-316L-SRM1155A,specific_heat,793,K,793,0.569,kJ/(kg·K),569,J/(kg·K),0.006,solid,measured,SRC-316L-PICHLER,Table 7,T_K=T; SI=value×1000,alloy_material_dataset_v0.1.xlsx,Curve_Data,65,"{""SI_unit"": ""J/(kg·K)"", ""condition"": ""solid"", ""data_kind"": ""measured"", ""material_id"": ""MAT-316L-SRM1155A"", ""property"": ""specific_heat"", ""source_id"": ""SRC-316L-PICHLER"", ""source_locator"": ""Table 7"", ""temperature_K"": ""793"", ""transformation"": ""T_K=T; SI=value×1000"", ""uncertainty_raw"": ""0.006"", ""value_SI"": ""569""}"
MAT-316L-SRM1155A,specific_heat,813,K,813,0.572,kJ/(kg·K),572,J/(kg·K),0.006,solid,measured,SRC-316L-PICHLER,Table 7,T_K=T; SI=value×1000,alloy_material_dataset_v0.1.xlsx,Curve_Data,66,"{""SI_unit"": ""J/(kg·K)"", ""condition"": ""solid"", ""data_kind"": ""measured"", ""material_id"": ""MAT-316L-SRM1155A"", ""property"": ""specific_heat"", ""source_id"": ""SRC-316L-PICHLER"", ""source_locator"": ""Table 7"", ""temperature_K"": ""813"", ""transformation"": ""T_K=T; SI=value×1000"", ""uncertainty_raw"": ""0.006"", ""value_SI"": ""572""}"
MAT-316L-SRM1155A,specific_heat,833,K,833,0.578,kJ/(kg·K),578,J/(kg·K),0.007,solid,measured,SRC-316L-PICHLER,Table 7,T_K=T; SI=value×1000,alloy_material_dataset_v0.1.xlsx,Curve_Data,67,"{""SI_unit"": ""J/(kg·K)"", ""condition"": ""solid"", ""data_kind"": ""measured"", ""material_id"": ""MAT-316L-SRM1155A"", ""property"": ""specific_heat"", ""source_id"": ""SRC-316L-PICHLER"", ""source_locator"": ""Table 7"", ""temperature_K"": ""833"", ""transformation"": ""T_K=T; SI=value×1000"", ""uncertainty_raw"": ""0.007"", ""value_SI"": ""578""}"
MAT-316L-SRM1155A,specific_heat,853,K,853,0.587,kJ/(kg·K),587,J/(kg·K),0.006,solid,measured,SRC-316L-PICHLER,Table 7,T_K=T; SI=value×1000,alloy_material_dataset_v0.1.xlsx,Curve_Data,68,"{""SI_unit"": ""J/(kg·K)"", ""condition"": ""solid"", ""data_kind"": ""measured"", ""material_id"": ""MAT-316L-SRM1155A"", ""property"": ""specific_heat"", ""source_id"": ""SRC-316L-PICHLER"", ""source_locator"": ""Table 7"", ""temperature_K"": ""853"", ""transformation"": ""T_K=T; SI=value×1000"", ""uncertainty_raw"": ""0.006"", ""value_SI"": ""587""}"
MAT-316L-SRM1155A,specific_heat,873,K,873,0.595,kJ/(kg·K),595,J/(kg·K),0.005,solid,measured,SRC-316L-PICHLER,Table 7,T_K=T; SI=value×1000,alloy_material_dataset_v0.1.xlsx,Curve_Data,69,"{""SI_unit"": ""J/(kg·K)"", ""condition"": ""solid"", ""data_kind"": ""measured"", ""material_id"": ""MAT-316L-SRM1155A"", ""property"": ""specific_heat"", ""source_id"": ""SRC-316L-PICHLER"", ""source_locator"": ""Table 7"", ""temperature_K"": ""873"", ""transformation"": ""T_K=T; SI=value×1000"", ""uncertainty_raw"": ""0.005"", ""value_SI"": ""595""}"
