Repository: alexandertaoprofile/ai4m-material-service

# 已有材料选型与性质核验服务（1105）

本服务从已整理的材料目录中查询和比较材料，回答“已有哪个材料符合条件、数据从哪里来”。牌号是材料的规格或型号，例如 IN718。服务保留材料状态、测试条件和来源，不生成新配比或晶体结构。

## 1. 当前能力与状态

- 支持材料名称、商品名、缩写和标准号匹配，例如 `IN718`、`Inconel 718`、`UNS N07718`。
- 支持材料类别、标准号、单点性质和温度曲线比较。
- 温度相关证据区分实测点、曲线范围内插值、最近实测点、超出范围和缺失数据；插值是依据相邻实测点计算的中间值。
- 未匹配到材料时说明目录覆盖情况，并提示继续文献检索；结果仍保留用户条件。
- 同时明确提出导电和润滑需求时，进入本服务的导电润滑剂证据流程，读取专项性质库并比较条件；普通材料继续走通用目录查询。

相近牌号和不同状态分别管理。例如 316、316L、特定样品及不同热处理状态可能具有不同性质，查询时保留这种区别。原始 PDF 尚未自动入库，来源核验及结构化导入另行进行。

## 2. 运行环境、数据与启动

新机器先看[安装与复现指南](../docs/reproduction.md)：创建 `web` 环境，下载 `1105` 资源组并恢复 SQLite，再用统一启动器启动。本页的服务器路径用于追溯原部署；[资源清单](../resources/README.md)提供下载与校验方式。

File: material_database/data/processed/property_points.csv
material_id,property,value,unit,temperature_K,uncertainty,data_kind,condition,source_id,source_locator,notes,raw_source_file,raw_sheet,raw_row_number,raw_row_json
MAT-IN718,density,8193,kg/m³,294.15,,typical,annealed,SRC-IN718-SMC,p.4 Table 2,converted from 0.296 lb/in³,alloy_material_dataset_v0.1.xlsx,Property_Points,4,"{""condition"": ""annealed"", ""data_kind"": ""typical"", ""material_id"": ""MAT-IN718"", ""notes"": ""converted from 0.296 lb/in³"", ""property"": ""density"", ""source_id"": ""SRC-IN718-SMC"", ""source_locator"": ""p.4 Table 2"", ""temperature_K"": ""294.15"", ""uncertainty"": """", ""unit"": ""kg/m³"", ""value"": ""8193""}"
MAT-BAMBU-ASA,density,1050,kg/m³,298.15,,reported,FDM X-Y; 100% infill,SRC-BAMBU-FILAMENT-MD,ASA 物理性能表,ISO 1183；由 1.05 g/cm³ 换算,3D打印耗材详细性能.md,ASA,753,
MAT-BAMBU-ASA,heat_deflection_temperature,92,°C,365.15,,reported,FDM X-Y; 100% infill; ISO 75 1.8 MPa,SRC-BAMBU-FILAMENT-MD,ASA 物理性能表,热变形温度,3D打印耗材详细性能.md,ASA,753,
MAT-BAMBU-ASA,heat_deflection_temperature,100,°C,373.15,,reported,FDM X-Y; 100% infill; ISO 75 0.45 MPa,SRC-BAMBU-FILAMENT-MD,ASA 物理性能表,热变形温度,3D打印耗材详细性能.md,ASA,753,
MAT-BAMBU-ASA,tensile_strength,37,MPa,298.15,3,reported,FDM X-Y; 100% infill; ISO 527,SRC-BAMBU-FILAMENT-MD,ASA 机械性能表,拉伸强度 X-Y,3D打印耗材详细性能.md,ASA,755,
MAT-BAMBU-ASA,youngs_modulus,2450,MPa,298.15,270,reported,FDM X-Y; 100% infill; ISO 527,SRC-BAMBU-FILAMENT-MD,ASA 机械性能表,杨氏模量 X-Y,3D打印耗材详细性能.md,ASA,755,
MAT-BAMBU-PETG-BASIC,density,1250,kg/m³,298.15,,reported,FDM X-Y; 100% infill,SRC-BAMBU-FILAMENT-MD,基础PETG 物理性能表,ISO 1183；由 1.25 g/cm³ 换算,3D打印耗材详细性能.md,基础PETG,48,
MAT-BAMBU-PETG-BASIC,heat_deflection_temperature,68,°C,341.15,,reported,FDM X-Y; 100% infill; ISO 75 1.8 MPa,SRC-BAMBU-FILAMENT-MD,基础PETG 物理性能表,热变形温度,3D打印耗材详细性能.md,基础PETG,48,
MAT-BAMBU-PETG-BASIC,heat_deflection_temperature,71,°C,344.15,,reported,FDM X-Y; 100% infill; ISO 75 0.45 MPa,SRC-BAMBU-FILAMENT-MD,基础PETG 物理性能表,热变形温度,3D打印耗材详细性能.md,基础PETG,48,
MAT-BAMBU-PETG-BASIC,tensile_strength,51,MPa,298.15,1,reported,FDM X-Y; 100% infill; ISO 527,SRC-BAMBU-FILAMENT-MD,基础PETG 机械性能表,拉伸强度 X-Y,3D打印耗材详细性能.md,基础PETG,48,
MAT-BAMBU-PETG-BASIC,youngs_modulus,2780,MPa,298.15,65,reported,FDM X-Y; 100% infill; ISO 527,SRC-BAMBU-FILAMENT-MD,基础PETG 机械性能表,杨氏模量 X-Y,3D打印耗材详细性能.md,基础PETG,48,
MAT-BAMBU-ABS,density,1050,kg/m³,298.15,,reported,FDM X-Y; 100% infill,SRC-BAMBU-FILAMENT-MD,ABS 物理性能表,ISO 1183；由 1.05 g/cm³ 换算,3D打印耗材详细性能.md,ABS,701,
MAT-BAMBU-ABS,heat_deflection_temperature,84,°C,357.15,,reported,FDM X-Y; 100% infill; ISO 75 1.8 MPa,SRC-BAMBU-FILAMENT-MD,ABS 物理性能表,热变形温度,3D打印耗材详细性能.md,ABS,701,
MAT-BAMBU-ABS,heat_deflection_temperature,87,°C,360.15,,reported,FDM X-Y; 100% infill; ISO 75 0.45 MPa,SRC-BAMBU-FILAMENT-MD,ABS 物理性能表,热变形温度,3D打印耗材详细性能.md,ABS,701,
MAT-BAMBU-ABS,tensile_strength,33,MPa,298.15,3,reported,FDM X-Y; 100% infill; ISO 527,SRC-BAMBU-FILAMENT-MD,ABS 机械性能表,拉伸强度 X-Y,3D打印耗材详细性能.md,ABS,704,
MAT-BAMBU-ABS,youngs_modulus,2200,MPa,298.15,190,reported,FDM X-Y; 100% infill; ISO 527,SRC-BAMBU-FILAMENT-MD,ABS 机械性能表,杨氏模量 X-Y,3D打印耗材详细性能.md,ABS,704,
MAT-BAMBU-PLA-PURE,density,1240,kg/m³,298.15,,reported,FDM X-Y; 100% infill,SRC-BAMBU-FILAMENT-MD,纯净PLA 物理性能表,ISO 1183；由 1.24 g/cm³ 换算,3D打印耗材详细性能.md,纯净PLA,992,
MAT-BAMBU-PLA-PURE,heat_deflection_temperature,56,°C,329.15,,reported,FDM X-Y; 100% infill; ISO 75 1.8 MPa,SRC-BAMBU-FILAMENT-MD,纯净PLA 物理性能表,热变形温度,3D打印耗材详细性能.md,纯净PLA,1002,
MAT-BAMBU-PLA-PURE,heat_deflection_temperature,60,°C,333.15,,reported,FDM X-Y; 100% infill; ISO 75 0.45 MPa,SRC-BAMBU-FILAMENT-MD,纯净PLA 物理性能表,热变形温度,3D打印耗材详细性能.md,纯净PLA,1002,
MAT-BAMBU-PLA-PURE,tensile_strength,51.5,MPa,298.15,2,reported,FDM X-Y; 100% infill; ISO 527,SRC-BAMBU-FILAMENT-MD,纯净PLA 机械性能表,拉伸强度 X-Y,3D打印耗材详细性能.md,纯净PLA,1012,
MAT-BAMBU-PLA-PURE,youngs_modulus,2481,MPa,298.15,20,reported,FDM X-Y; 100% infill; ISO 527,SRC-BAMBU-FILAMENT-MD,纯净PLA 机械性能表,杨氏模量 X-Y,3D打印耗材详细性能.md,纯净PLA,1012,
MAT-BAMBU-PAHT-CF,density,1060,kg/m³,298.15,,reported,FDM X-Y; 100% infill,SRC-BAMBU-FILAMENT-MD,PAHT-CF 物理性能表,ISO 1183；由 1.06 g/cm³ 换算,3D打印耗材详细性能.md,PAHT-CF,807,
MAT-BAMBU-PAHT-CF,heat_deflection_temperature,170,°C,443.15,,reported,FDM X-Y; 100% infill; ISO 75 1.8 MPa,SRC-BAMBU-FILAMENT-MD,PAHT-CF 物理性能表,热变形温度,3D打印耗材详细性能.md,PAHT-CF,807,
MAT-BAMBU-PAHT-CF,heat_deflection_temperature,194,°C,467.15,,reported,FDM X-Y; 100% infill; ISO 75 0.45 MPa,SRC-BAMBU-FILAMENT-MD,PAHT-CF 物理性能表,热变形温度,3D打印耗材详细性能.md,PAHT-CF,807,
MAT-BAMBU-PAHT-CF,tensile_strength,92,MPa,298.15,7,reported,FDM X-Y; 100% infill; ISO 527,SRC-BAMBU-FILAMENT-MD,PAHT-CF 机械性能表,拉伸强度 X-Y,3D打印耗材详细性能.md,PAHT-CF,809,
MAT-BAMBU-PAHT-CF,youngs_modulus,3860,MPa,298.15,230,reported,FDM X-Y; 100% infill; ISO 527,SRC-BAMBU-FILAMENT-MD,PAHT-CF 机械性能表,杨氏模量 X-Y,3D打印耗材详细性能.md,PAHT-CF,809,
MAT-BAMBU-PC,density,1200,kg/m³,298.15,,reported,FDM X-Y; 100% infill,SRC-BAMBU-FILAMENT-MD,PC 物理性能表,ISO 1183；由 1.20 g/cm³ 换算,3D打印耗材详细性能.md,PC,902,
MAT-BAMBU-PC,heat_deflection_temperature,112,°C,385.15,,reported,FDM X-Y; 100% infill; ISO 75 1.8 MPa,SRC-BAMBU-FILAMENT-MD,PC 物理性能表,热变形温度,3D打印耗材详细性能.md,PC,902,
MAT-BAMBU-PC,heat_deflection_temperature,117,°C,390.15,,reported,FDM X-Y; 100% infill; ISO 75 0.45 MPa,SRC-BAMBU-FILAMENT-MD,PC 物理性能表,热变形温度,3D打印耗材详细性能.md,PC,902,
MAT-BAMBU-PC,tensile_strength,55,MPa,298.15,4,reported,FDM X-Y; 100% infill; ISO 527,SRC-BAMBU-FILAMENT-MD,PC 机械性能表,拉伸强度 X-Y,3D打印耗材详细性能.md,PC,904,
MAT-BAMBU-PC,youngs_modulus,2110,MPa,298.15,40,reported,FDM X-Y; 100% infill; ISO 527,SRC-BAMBU-FILAMENT-MD,PC 机械性能表,杨氏模量 X-Y,3D打印耗材详细性能.md,PC,904,
MAT-IN718,density,8221,kg/m³,294.15,,typical,annealed and aged,SRC-IN718-SMC,p.4 Table 2,converted from 0.297 lb/in³,alloy_material_dataset_v0.1.xlsx,Property_Points,5,"{""condition"": ""annealed and aged"", ""data_kind"": ""typical"", ""material_id"": ""MAT-IN718"", ""notes"": ""converted from 0.297 lb/in³"", ""property"": ""density"", ""source_id"": ""SRC-IN718-SMC"", ""source_locator"": ""p.4 Table 2"", ""temperature_K"": ""294.15"", ""uncertainty"": """", ""unit"": ""kg/m³"", ""value"": ""8221""}"
MAT-IN718,specific_heat,435,J/(kg·K),294.15,,typical,unspecified,SRC-IN718-SMC,p.4 Table 2,at 21°C,alloy_material_dataset_v0.1.xlsx,Property_Points,6,"{""condition"": ""unspecified"", ""data_kind"": ""typical"", ""material_id"": ""MAT-IN718"", ""notes"": ""at 21°C"", ""property"": ""specific_heat"", ""source_id"": ""SRC-IN718-SMC"", ""source_locator"": ""p.4 Table 2"", ""temperature_K"": ""294.15"", ""uncertainty"": """", ""unit"": ""J/(kg·K)"", ""value"": ""435""}"
MAT-IN718,melting_range_low,1533.15,K,,,typical,unspecified,SRC-IN718-SMC,p.4 Table 2,1260°C,alloy_material_dataset_v0.1.xlsx,Property_Points,7,"{""condition"": ""unspecified"", ""data_kind"": ""typical"", ""material_id"": ""MAT-IN718"", ""notes"": ""1260°C"", ""property"": ""melting_range_low"", ""source_id"": ""SRC-IN718-SMC"", ""source_locator"": ""p.4 Table 2"", ""temperature_K"": """", ""uncertainty"": """", ""unit"": ""K"", ""value"": ""1533.15""}"
MAT-IN718,melting_range_high,1609.15,K,,,typical,unspecified,SRC-IN718-SMC,p.4 Table 2,1336°C,alloy_material_dataset_v0.1.xlsx,Property_Points,8,"{""condition"": ""unspecified"", ""data_kind"": ""typical"", ""material_id"": ""MAT-IN718"", ""notes"": ""1336°C"", ""property"": ""melting_range_high"", ""source_id"": ""SRC-IN718-SMC"", ""source_locator"": ""p.4 Table 2"", ""temperature_K"": """", ""uncertainty"": """", ""unit"": ""K"", ""value"": ""1609.15""}"
MAT-TI64,density,4430,kg/m³,293.15,,typical,unspecified,SRC-TI64-TIMET,p.1/p.2 text,4.43 g/cm³,alloy_material_dataset_v0.1.xlsx,Property_Points,9,"{""condition"": ""unspecified"", ""data_kind"": ""typical"", ""material_id"": ""MAT-TI64"", ""notes"": ""4.43 g/cm³"", ""property"": ""density"", ""source_id"": ""SRC-TI64-TIMET"", ""source_locator"": ""p.1/p.2 text"", ""temperature_K"": ""293.15"", ""uncertainty"": """", ""unit"": ""kg/m³"", ""value"": ""4430""}"
MAT-TI64,magnetic_permeability,1.00005,dimensionless,293.15,,literature,20 oersteds,SRC-TI64-TIMET,p.3 text,direction dependent,alloy_material_dataset_v0.1.xlsx,Property_Points,10,"{""condition"": ""20 oersteds"", ""data_kind"": ""literature"", ""material_id"": ""MAT-TI64"", ""notes"": ""direction dependent"", ""property"": ""magnetic_permeability"", ""source_id"": ""SRC-TI64-TIMET"", ""source_locator"": ""p.3 text"", ""temperature_K"": ""293.15"", ""uncertainty"": """", ""unit"": ""dimensionless"", ""value"": ""1.00005""}"
MAT-TI64,melting_range_low,1903.15,K,,,typical,unspecified,SRC-TI64-TIMET,p.3 text,1630°C,alloy_material_dataset_v0.1.xlsx,Property_Points,11,"{""condition"": ""unspecified"", ""data_kind"": ""typical"", ""material_id"": ""MAT-TI64"", ""notes"": ""1630°C"", ""property"": ""melting_range_low"", ""source_id"": ""SRC-TI64-TIMET"", ""source_locator"": ""p.3 text"", ""temperature_K"": """", ""uncertainty"": """", ""unit"": ""K"", ""value"": ""1903.15""}"
MAT-TI64,melting_range_high,1923.15,K,,,typical,unspecified,SRC-TI64-TIMET,p.3 text,1650°C,alloy_material_dataset_v0.1.xlsx,Property_Points,12,"{""condition"": ""unspecified"", ""data_kind"": ""typical"", ""material_id"": ""MAT-TI64"", ""notes"": ""1650°C"", ""property"": ""melting_range_high"", ""source_id"": ""SRC-TI64-TIMET"", ""source_locator"": ""p.3 text"", ""temperature_K"": """", ""uncertainty"": """", ""unit"": ""K"", ""value"": ""1923.15""}"
MAT-TI64,beta_transus,1269.15,K,,14,typical,standard grade,SRC-TI64-TIMET,p.3 text,996 ±14°C,alloy_material_dataset_v0.1.xlsx,Property_Points,13,"{""condition"": ""standard grade"", ""data_kind"": ""typical"", ""material_id"": ""MAT-TI64"", ""notes"": ""996 ±14°C"", ""property"": ""beta_transus"", ""source_id"": ""SRC-TI64-TIMET"", ""source_locator"": ""p.3 text"", ""temperature_K"": """", ""uncertainty"": ""14"", ""unit"": ""K"", ""value"": ""1269.15""}"
MAT-316L-SRM1155A,density,7904,kg/m³,293.15,25,measured,room temperature,SRC-316L-PICHLER,Results text,,alloy_material_dataset_v0.1.xlsx,Property_Points,14,"{""condition"": ""room temperature"", ""data_kind"": ""measured"", ""material_id"": ""MAT-316L-SRM1155A"", ""notes"": """", ""property"": ""density"", ""source_id"": ""SRC-316L-PICHLER"", ""source_locator"": ""Results text"", ""temperature_K"": ""293.15"", ""uncertainty"": ""25"", ""unit"": ""kg/m³"", ""value"": ""7904""}"
MAT-316L-SRM1155A,solidus_temperature,1675,K,,15,measured,SRM 1155a,SRC-316L-PICHLER,Results text,,alloy_material_dataset_v0.1.xlsx,Property_Points,15,"{""condition"": ""SRM 1155a"", ""data_kind"": ""measured"", ""material_id"": ""MAT-316L-SRM1155A"", ""notes"": """", ""property"": ""solidus_temperature"", ""source_id"": ""SRC-316L-PICHLER"", ""source_locator"": ""Results text"", ""temperature_K"": """", ""uncertainty"": ""15"", ""unit"": ""K"", ""value"": ""1675""}"
MAT-316L-SRM1155A,liquidus_temperature,1708,K,,30,measured,SRM 1155a,SRC-316L-PICHLER,Results text,,alloy_material_dataset_v0.1.xlsx,Property_Points,16,"{""condition"": ""SRM 1155a"", ""data_kind"": ""measured"", ""material_id"": ""MAT-316L-SRM1155A"", ""notes"": """", ""property"": ""liquidus_temperature"", ""source_id"": ""SRC-316L-PICHLER"", ""source_locator"": ""Results text"", ""temperature_K"": """", ""uncertainty"": ""30"", ""unit"": ""K"", ""value"": ""1708""}"

File: material_database/data/processed/curve_data.csv (part 2 of 4)
material_id,property,raw_temperature,raw_temperature_unit,temperature_K,raw_value,raw_unit,value_SI,SI_unit,uncertainty_raw,condition,data_kind,source_id,source_locator,transformation,raw_source_file,raw_sheet,raw_row_number,raw_row_json
MAT-316L-SRM1155A,specific_heat,893,K,893,0.598,kJ/(kg·K),598,J/(kg·K),0.005,solid,measured,SRC-316L-PICHLER,Table 7,T_K=T; SI=value×1000,alloy_material_dataset_v0.1.xlsx,Curve_Data,70,"{""SI_unit"": ""J/(kg·K)"", ""condition"": ""solid"", ""data_kind"": ""measured"", ""material_id"": ""MAT-316L-SRM1155A"", ""property"": ""specific_heat"", ""source_id"": ""SRC-316L-PICHLER"", ""source_locator"": ""Table 7"", ""temperature_K"": ""893"", ""transformation"": ""T_K=T; SI=value×1000"", ""uncertainty_raw"": ""0.005"", ""value_SI"": ""598""}"
MAT-316L-SRM1155A,specific_heat,913,K,913,0.599,kJ/(kg·K),599,J/(kg·K),0.005,solid,measured,SRC-316L-PICHLER,Table 7,T_K=T; SI=value×1000,alloy_material_dataset_v0.1.xlsx,Curve_Data,71,"{""SI_unit"": ""J/(kg·K)"", ""condition"": ""solid"", ""data_kind"": ""measured"", ""material_id"": ""MAT-316L-SRM1155A"", ""property"": ""specific_heat"", ""source_id"": ""SRC-316L-PICHLER"", ""source_locator"": ""Table 7"", ""temperature_K"": ""913"", ""transformation"": ""T_K=T; SI=value×1000"", ""uncertainty_raw"": ""0.005"", ""value_SI"": ""599""}"
MAT-316L-SRM1155A,specific_heat,933,K,933,0.6,kJ/(kg·K),600,J/(kg·K),0.005,solid,measured,SRC-316L-PICHLER,Table 7,T_K=T; SI=value×1000,alloy_material_dataset_v0.1.xlsx,Curve_Data,72,"{""SI_unit"": ""J/(kg·K)"", ""condition"": ""solid"", ""data_kind"": ""measured"", ""material_id"": ""MAT-316L-SRM1155A"", ""property"": ""specific_heat"", ""source_id"": ""SRC-316L-PICHLER"", ""source_locator"": ""Table 7"", ""temperature_K"": ""933"", ""transformation"": ""T_K=T; SI=value×1000"", ""uncertainty_raw"": ""0.005"", ""value_SI"": ""600""}"
MAT-316L-SRM1155A,specific_heat,953,K,953,0.601,kJ/(kg·K),601,J/(kg·K),0.004,solid,measured,SRC-316L-PICHLER,Table 7,T_K=T; SI=value×1000,alloy_material_dataset_v0.1.xlsx,Curve_Data,73,"{""SI_unit"": ""J/(kg·K)"", ""condition"": ""solid"", ""data_kind"": ""measured"", ""material_id"": ""MAT-316L-SRM1155A"", ""property"": ""specific_heat"", ""source_id"": ""SRC-316L-PICHLER"", ""source_locator"": ""Table 7"", ""temperature_K"": ""953"", ""transformation"": ""T_K=T; SI=value×1000"", ""uncertainty_raw"": ""0.004"", ""value_SI"": ""601""}"
MAT-316L-SRM1155A,specific_heat,973,K,973,0.603,kJ/(kg·K),603,J/(kg·K),0.004,solid,measured,SRC-316L-PICHLER,Table 7,T_K=T; SI=value×1000,alloy_material_dataset_v0.1.xlsx,Curve_Data,74,"{""SI_unit"": ""J/(kg·K)"", ""condition"": ""solid"", ""data_kind"": ""measured"", ""material_id"": ""MAT-316L-SRM1155A"", ""property"": ""specific_heat"", ""source_id"": ""SRC-316L-PICHLER"", ""source_locator"": ""Table 7"", ""temperature_K"": ""973"", ""transformation"": ""T_K=T; SI=value×1000"", ""uncertainty_raw"": ""0.004"", ""value_SI"": ""603""}"
MAT-316L-SRM1155A,specific_heat,993,K,993,0.605,kJ/(kg·K),605,J/(kg·K),0.005,solid,measured,SRC-316L-PICHLER,Table 7,T_K=T; SI=value×1000,alloy_material_dataset_v0.1.xlsx,Curve_Data,75,"{""SI_unit"": ""J/(kg·K)"", ""condition"": ""solid"", ""data_kind"": ""measured"", ""material_id"": ""MAT-316L-SRM1155A"", ""property"": ""specific_heat"", ""source_id"": ""SRC-316L-PICHLER"", ""source_locator"": ""Table 7"", ""temperature_K"": ""993"", ""transformation"": ""T_K=T; SI=value×1000"", ""uncertainty_raw"": ""0.005"", ""value_SI"": ""605""}"
MAT-316L-SRM1155A,specific_heat,1013,K,1013,0.606,kJ/(kg·K),606,J/(kg·K),0.005,solid,measured,SRC-316L-PICHLER,Table 7,T_K=T; SI=value×1000,alloy_material_dataset_v0.1.xlsx,Curve_Data,76,"{""SI_unit"": ""J/(kg·K)"", ""condition"": ""solid"", ""data_kind"": ""measured"", ""material_id"": ""MAT-316L-SRM1155A"", ""property"": ""specific_heat"", ""source_id"": ""SRC-316L-PICHLER"", ""source_locator"": ""Table 7"", ""temperature_K"": ""1013"", ""transformation"": ""T_K=T; SI=value×1000"", ""uncertainty_raw"": ""0.005"", ""value_SI"": ""606""}"
MAT-316L-SRM1155A,specific_heat,1033,K,1033,0.608,kJ/(kg·K),608,J/(kg·K),0.005,solid,measured,SRC-316L-PICHLER,Table 7,T_K=T; SI=value×1000,alloy_material_dataset_v0.1.xlsx,Curve_Data,77,"{""SI_unit"": ""J/(kg·K)"", ""condition"": ""solid"", ""data_kind"": ""measured"", ""material_id"": ""MAT-316L-SRM1155A"", ""property"": ""specific_heat"", ""source_id"": ""SRC-316L-PICHLER"", ""source_locator"": ""Table 7"", ""temperature_K"": ""1033"", ""transformation"": ""T_K=T; SI=value×1000"", ""uncertainty_raw"": ""0.005"", ""value_SI"": ""608""}"
MAT-316L-SRM1155A,specific_heat,1053,K,1053,0.61,kJ/(kg·K),610,J/(kg·K),0.005,solid,measured,SRC-316L-PICHLER,Table 7,T_K=T; SI=value×1000,alloy_material_dataset_v0.1.xlsx,Curve_Data,78,"{""SI_unit"": ""J/(kg·K)"", ""condition"": ""solid"", ""data_kind"": ""measured"", ""material_id"": ""MAT-316L-SRM1155A"", ""property"": ""specific_heat"", ""source_id"": ""SRC-316L-PICHLER"", ""source_locator"": ""Table 7"", ""temperature_K"": ""1053"", ""transformation"": ""T_K=T; SI=value×1000"", ""uncertainty_raw"": ""0.005"", ""value_SI"": ""610""}"
MAT-316L-SRM1155A,specific_heat,1073,K,1073,0.611,kJ/(kg·K),611,J/(kg·K),0.005,solid,measured,SRC-316L-PICHLER,Table 7,T_K=T; SI=value×1000,alloy_material_dataset_v0.1.xlsx,Curve_Data,79,"{""SI_unit"": ""J/(kg·K)"", ""condition"": ""solid"", ""data_kind"": ""measured"", ""material_id"": ""MAT-316L-SRM1155A"", ""property"": ""specific_heat"", ""source_id"": ""SRC-316L-PICHLER"", ""source_locator"": ""Table 7"", ""temperature_K"": ""1073"", ""transformation"": ""T_K=T; SI=value×1000"", ""uncertainty_raw"": ""0.005"", ""value_SI"": ""611""}"
MAT-316L-SRM1155A,specific_heat,1093,K,1093,0.613,kJ/(kg·K),613,J/(kg·K),0.006,solid,measured,SRC-316L-PICHLER,Table 7,T_K=T; SI=value×1000,alloy_material_dataset_v0.1.xlsx,Curve_Data,80,"{""SI_unit"": ""J/(kg·K)"", ""condition"": ""solid"", ""data_kind"": ""measured"", ""material_id"": ""MAT-316L-SRM1155A"", ""property"": ""specific_heat"", ""source_id"": ""SRC-316L-PICHLER"", ""source_locator"": ""Table 7"", ""temperature_K"": ""1093"", ""transformation"": ""T_K=T; SI=value×1000"", ""uncertainty_raw"": ""0.006"", ""value_SI"": ""613""}"
MAT-316L-SRM1155A,specific_heat,1113,K,1113,0.614,kJ/(kg·K),614,J/(kg·K),0.006,solid,measured,SRC-316L-PICHLER,Table 7,T_K=T; SI=value×1000,alloy_material_dataset_v0.1.xlsx,Curve_Data,81,"{""SI_unit"": ""J/(kg·K)"", ""condition"": ""solid"", ""data_kind"": ""measured"", ""material_id"": ""MAT-316L-SRM1155A"", ""property"": ""specific_heat"", ""source_id"": ""SRC-316L-PICHLER"", ""source_locator"": ""Table 7"", ""temperature_K"": ""1113"", ""transformation"": ""T_K=T; SI=value×1000"", ""uncertainty_raw"": ""0.006"", ""value_SI"": ""614""}"
MAT-316L-SRM1155A,specific_heat,1133,K,1133,0.615,kJ/(kg·K),615,J/(kg·K),0.006,solid,measured,SRC-316L-PICHLER,Table 7,T_K=T; SI=value×1000,alloy_material_dataset_v0.1.xlsx,Curve_Data,82,"{""SI_unit"": ""J/(kg·K)"", ""condition"": ""solid"", ""data_kind"": ""measured"", ""material_id"": ""MAT-316L-SRM1155A"", ""property"": ""specific_heat"", ""source_id"": ""SRC-316L-PICHLER"", ""source_locator"": ""Table 7"", ""temperature_K"": ""1133"", ""transformation"": ""T_K=T; SI=value×1000"", ""uncertainty_raw"": ""0.006"", ""value_SI"": ""615""}"
MAT-316L-SRM1155A,specific_heat,1153,K,1153,0.617,kJ/(kg·K),617,J/(kg·K),0.008,solid,measured,SRC-316L-PICHLER,Table 7,T_K=T; SI=value×1000,alloy_material_dataset_v0.1.xlsx,Curve_Data,83,"{""SI_unit"": ""J/(kg·K)"", ""condition"": ""solid"", ""data_kind"": ""measured"", ""material_id"": ""MAT-316L-SRM1155A"", ""property"": ""specific_heat"", ""source_id"": ""SRC-316L-PICHLER"", ""source_locator"": ""Table 7"", ""temperature_K"": ""1153"", ""transformation"": ""T_K=T; SI=value×1000"", ""uncertainty_raw"": ""0.008"", ""value_SI"": ""617""}"
MAT-316L-SRM1155A,specific_heat,1173,K,1173,0.619,kJ/(kg·K),619,J/(kg·K),0.009,solid,measured,SRC-316L-PICHLER,Table 7,T_K=T; SI=value×1000,alloy_material_dataset_v0.1.xlsx,Curve_Data,84,"{""SI_unit"": ""J/(kg·K)"", ""condition"": ""solid"", ""data_kind"": ""measured"", ""material_id"": ""MAT-316L-SRM1155A"", ""property"": ""specific_heat"", ""source_id"": ""SRC-316L-PICHLER"", ""source_locator"": ""Table 7"", ""temperature_K"": ""1173"", ""transformation"": ""T_K=T; SI=value×1000"", ""uncertainty_raw"": ""0.009"", ""value_SI"": ""619""}"
MAT-316L-SRM1155A,specific_heat,1193,K,1193,0.62,kJ/(kg·K),620,J/(kg·K),0.01,solid,measured,SRC-316L-PICHLER,Table 7,T_K=T; SI=value×1000,alloy_material_dataset_v0.1.xlsx,Curve_Data,85,"{""SI_unit"": ""J/(kg·K)"", ""condition"": ""solid"", ""data_kind"": ""measured"", ""material_id"": ""MAT-316L-SRM1155A"", ""property"": ""specific_heat"", ""source_id"": ""SRC-316L-PICHLER"", ""source_locator"": ""Table 7"", ""temperature_K"": ""1193"", ""transformation"": ""T_K=T; SI=value×1000"", ""uncertainty_raw"": ""0.01"", ""value_SI"": ""620""}"
MAT-316L-SRM1155A,specific_heat,1213,K,1213,0.621,kJ/(kg·K),621,J/(kg·K),0.012,solid,measured,SRC-316L-PICHLER,Table 7,T_K=T; SI=value×1000,alloy_material_dataset_v0.1.xlsx,Curve_Data,86,"{""SI_unit"": ""J/(kg·K)"", ""condition"": ""solid"", ""data_kind"": ""measured"", ""material_id"": ""MAT-316L-SRM1155A"", ""property"": ""specific_heat"", ""source_id"": ""SRC-316L-PICHLER"", ""source_locator"": ""Table 7"", ""temperature_K"": ""1213"", ""transformation"": ""T_K=T; SI=value×1000"", ""uncertainty_raw"": ""0.012"", ""value_SI"": ""621""}"
MAT-316L-SRM1155A,specific_heat,1233,K,1233,0.622,kJ/(kg·K),622,J/(kg·K),0.013,solid,measured,SRC-316L-PICHLER,Table 7,T_K=T; SI=value×1000,alloy_material_dataset_v0.1.xlsx,Curve_Data,87,"{""SI_unit"": ""J/(kg·K)"", ""condition"": ""solid"", ""data_kind"": ""measured"", ""material_id"": ""MAT-316L-SRM1155A"", ""property"": ""specific_heat"", ""source_id"": ""SRC-316L-PICHLER"", ""source_locator"": ""Table 7"", ""temperature_K"": ""1233"", ""transformation"": ""T_K=T; SI=value×1000"", ""uncertainty_raw"": ""0.013"", ""value_SI"": ""622""}"
MAT-316L-SRM1155A,specific_heat,1253,K,1253,0.624,kJ/(kg·K),624,J/(kg·K),0.015,solid,measured,SRC-316L-PICHLER,Table 7,T_K=T; SI=value×1000,alloy_material_dataset_v0.1.xlsx,Curve_Data,88,"{""SI_unit"": ""J/(kg·K)"", ""condition"": ""solid"", ""data_kind"": ""measured"", ""material_id"": ""MAT-316L-SRM1155A"", ""property"": ""specific_heat"", ""source_id"": ""SRC-316L-PICHLER"", ""source_locator"": ""Table 7"", ""temperature_K"": ""1253"", ""transformation"": ""T_K=T; SI=value×1000"", ""uncertainty_raw"": ""0.015"", ""value_SI"": ""624""}"
MAT-316L-SRM1155A,specific_enthalpy,500,K,500,109,kJ/kg,109,kJ/kg,,solid,fit_table,SRC-316L-PICHLER,Table 6,T_K=T; SI=value,alloy_material_dataset_v0.1.xlsx,Curve_Data,89,"{""SI_unit"": ""kJ/kg"", ""condition"": ""solid"", ""data_kind"": ""fit_table"", ""material_id"": ""MAT-316L-SRM1155A"", ""property"": ""specific_enthalpy"", ""source_id"": ""SRC-316L-PICHLER"", ""source_locator"": ""Table 6"", ""temperature_K"": ""500"", ""transformation"": ""T_K=T; SI=value"", ""uncertainty_raw"": """", ""value_SI"": ""109""}"
MAT-316L-SRM1155A,electrical_resistivity_IG,500,K,500,0.954,μΩ·m,0.954,μΩ·m,,solid,fit_table,SRC-316L-PICHLER,Table 6,T_K=T; SI=value,alloy_material_dataset_v0.1.xlsx,Curve_Data,90,"{""SI_unit"": ""μΩ·m"", ""condition"": ""solid"", ""data_kind"": ""fit_table"", ""material_id"": ""MAT-316L-SRM1155A"", ""property"": ""electrical_resistivity_IG"", ""source_id"": ""SRC-316L-PICHLER"", ""source_locator"": ""Table 6"", ""temperature_K"": ""500"", ""transformation"": ""T_K=T; SI=value"", ""uncertainty_raw"": """", ""value_SI"": ""0.954""}"
MAT-316L-SRM1155A,electrical_resistivity_corrected,500,K,500,0.97,μΩ·m,0.97,μΩ·m,,solid,fit_table,SRC-316L-PICHLER,Table 6,T_K=T; SI=value,alloy_material_dataset_v0.1.xlsx,Curve_Data,91,"{""SI_unit"": ""μΩ·m"", ""condition"": ""solid"", ""data_kind"": ""fit_table"", ""material_id"": ""MAT-316L-SRM1155A"", ""property"": ""electrical_resistivity_corrected"", ""source_id"": ""SRC-316L-PICHLER"", ""source_locator"": ""Table 6"", ""temperature_K"": ""500"", ""transformation"": ""T_K=T; SI=value"", ""uncertainty_raw"": """", ""value_SI"": ""0.97""}"
MAT-316L-SRM1155A,density,500,K,500,7770,kg/m³,7770,kg/m³,,solid,fit_table,SRC-316L-PICHLER,Table 6,T_K=T; SI=value,alloy_material_dataset_v0.1.xlsx,Curve_Data,92,"{""SI_unit"": ""kg/m³"", ""condition"": ""solid"", ""data_kind"": ""fit_table"", ""material_id"": ""MAT-316L-SRM1155A"", ""property"": ""density"", ""source_id"": ""SRC-316L-PICHLER"", ""source_locator"": ""Table 6"", ""temperature_K"": ""500"", ""transformation"": ""T_K=T; SI=value"", ""uncertainty_raw"": """", ""value_SI"": ""7770""}"
MAT-316L-SRM1155A,specific_enthalpy,600,K,600,163,kJ/kg,163,kJ/kg,,solid,fit_table,SRC-316L-PICHLER,Table 6,T_K=T; SI=value,alloy_material_dataset_v0.1.xlsx,Curve_Data,93,"{""SI_unit"": ""kJ/kg"", ""condition"": ""solid"", ""data_kind"": ""fit_table"", ""material_id"": ""MAT-316L-SRM1155A"", ""property"": ""specific_enthalpy"", ""source_id"": ""SRC-316L-PICHLER"", ""source_locator"": ""Table 6"", ""temperature_K"": ""600"", ""transformation"": ""T_K=T; SI=value"", ""uncertainty_raw"": """", ""value_SI"": ""163""}"
MAT-316L-SRM1155A,electrical_resistivity_IG,600,K,600,1.007,μΩ·m,1.007,μΩ·m,,solid,fit_table,SRC-316L-PICHLER,Table 6,T_K=T; SI=value,alloy_material_dataset_v0.1.xlsx,Curve_Data,94,"{""SI_unit"": ""μΩ·m"", ""condition"": ""solid"", ""data_kind"": ""fit_table"", ""material_id"": ""MAT-316L-SRM1155A"", ""property"": ""electrical_resistivity_IG"", ""source_id"": ""SRC-316L-PICHLER"", ""source_locator"": ""Table 6"", ""temperature_K"": ""600"", ""transformation"": ""T_K=T; SI=value"", ""uncertainty_raw"": """", ""value_SI"": ""1.007""}"
MAT-316L-SRM1155A,electrical_resistivity_corrected,600,K,600,1.033,μΩ·m,1.033,μΩ·m,,solid,fit_table,SRC-316L-PICHLER,Table 6,T_K=T; SI=value,alloy_material_dataset_v0.1.xlsx,Curve_Data,95,"{""SI_unit"": ""μΩ·m"", ""condition"": ""solid"", ""data_kind"": ""fit_table"", ""material_id"": ""MAT-316L-SRM1155A"", ""property"": ""electrical_resistivity_corrected"", ""source_id"": ""SRC-316L-PICHLER"", ""source_locator"": ""Table 6"", ""temperature_K"": ""600"", ""transformation"": ""T_K=T; SI=value"", ""uncertainty_raw"": """", ""value_SI"": ""1.033""}"
MAT-316L-SRM1155A,density,600,K,600,7714,kg/m³,7714,kg/m³,,solid,fit_table,SRC-316L-PICHLER,Table 6,T_K=T; SI=value,alloy_material_dataset_v0.1.xlsx,Curve_Data,96,"{""SI_unit"": ""kg/m³"", ""condition"": ""solid"", ""data_kind"": ""fit_table"", ""material_id"": ""MAT-316L-SRM1155A"", ""property"": ""density"", ""source_id"": ""SRC-316L-PICHLER"", ""source_locator"": ""Table 6"", ""temperature_K"": ""600"", ""transformation"": ""T_K=T; SI=value"", ""uncertainty_raw"": """", ""value_SI"": ""7714""}"
MAT-316L-SRM1155A,specific_enthalpy,700,K,700,218,kJ/kg,218,kJ/kg,,solid,fit_table,SRC-316L-PICHLER,Table 6,T_K=T; SI=value,alloy_material_dataset_v0.1.xlsx,Curve_Data,97,"{""SI_unit"": ""kJ/kg"", ""condition"": ""solid"", ""data_kind"": ""fit_table"", ""material_id"": ""MAT-316L-SRM1155A"", ""property"": ""specific_enthalpy"", ""source_id"": ""SRC-316L-PICHLER"", ""source_locator"": ""Table 6"", ""temperature_K"": ""700"", ""transformation"": ""T_K=T; SI=value"", ""uncertainty_raw"": """", ""value_SI"": ""218""}"
MAT-316L-SRM1155A,electrical_resistivity_IG,700,K,700,1.054,μΩ·m,1.054,μΩ·m,,solid,fit_table,SRC-316L-PICHLER,Table 6,T_K=T; SI=value,alloy_material_dataset_v0.1.xlsx,Curve_Data,98,"{""SI_unit"": ""μΩ·m"", ""condition"": ""solid"", ""data_kind"": ""fit_table"", ""material_id"": ""MAT-316L-SRM1155A"", ""property"": ""electrical_resistivity_IG"", ""source_id"": ""SRC-316L-PICHLER"", ""source_locator"": ""Table 6"", ""temperature_K"": ""700"", ""transformation"": ""T_K=T; SI=value"", ""uncertainty_raw"": """", ""value_SI"": ""1.054""}"
MAT-316L-SRM1155A,electrical_resistivity_corrected,700,K,700,1.089,μΩ·m,1.089,μΩ·m,,solid,fit_table,SRC-316L-PICHLER,Table 6,T_K=T; SI=value,alloy_material_dataset_v0.1.xlsx,Curve_Data,99,"{""SI_unit"": ""μΩ·m"", ""condition"": ""solid"", ""data_kind"": ""fit_table"", ""material_id"": ""MAT-316L-SRM1155A"", ""property"": ""electrical_resistivity_corrected"", ""source_id"": ""SRC-316L-PICHLER"", ""source_locator"": ""Table 6"", ""temperature_K"": ""700"", ""transformation"": ""T_K=T; SI=value"", ""uncertainty_raw"": """", ""value_SI"": ""1.089""}"
MAT-316L-SRM1155A,density,700,K,700,7657,kg/m³,7657,kg/m³,,solid,fit_table,SRC-316L-PICHLER,Table 6,T_K=T; SI=value,alloy_material_dataset_v0.1.xlsx,Curve_Data,100,"{""SI_unit"": ""kg/m³"", ""condition"": ""solid"", ""data_kind"": ""fit_table"", ""material_id"": ""MAT-316L-SRM1155A"", ""property"": ""density"", ""source_id"": ""SRC-316L-PICHLER"", ""source_locator"": ""Table 6"", ""temperature_K"": ""700"", ""transformation"": ""T_K=T; SI=value"", ""uncertainty_raw"": """", ""value_SI"": ""7657""}"
MAT-316L-SRM1155A,specific_enthalpy,800,K,800,274,kJ/kg,274,kJ/kg,,solid,fit_table,SRC-316L-PICHLER,Table 6,T_K=T; SI=value,alloy_material_dataset_v0.1.xlsx,Curve_Data,101,"{""SI_unit"": ""kJ/kg"", ""condition"": ""solid"", ""data_kind"": ""fit_table"", ""material_id"": ""MAT-316L-SRM1155A"", ""property"": ""specific_enthalpy"", ""source_id"": ""SRC-316L-PICHLER"", ""source_locator"": ""Table 6"", ""temperature_K"": ""800"", ""transformation"": ""T_K=T; SI=value"", ""uncertainty_raw"": """", ""value_SI"": ""274""}"
MAT-316L-SRM1155A,electrical_resistivity_IG,800,K,800,1.093,μΩ·m,1.093,μΩ·m,,solid,fit_table,SRC-316L-PICHLER,Table 6,T_K=T; SI=value,alloy_material_dataset_v0.1.xlsx,Curve_Data,102,"{""SI_unit"": ""μΩ·m"", ""condition"": ""solid"", ""data_kind"": ""fit_table"", ""material_id"": ""MAT-316L-SRM1155A"", ""property"": ""electrical_resistivity_IG"", ""source_id"": ""SRC-316L-PICHLER"", ""source_locator"": ""Table 6"", ""temperature_K"": ""800"", ""transformation"": ""T_K=T; SI=value"", ""uncertainty_raw"": """", ""value_SI"": ""1.093""}"
MAT-316L-SRM1155A,electrical_resistivity_corrected,800,K,800,1.138,μΩ·m,1.138,μΩ·m,,solid,fit_table,SRC-316L-PICHLER,Table 6,T_K=T; SI=value,alloy_material_dataset_v0.1.xlsx,Curve_Data,103,"{""SI_unit"": ""μΩ·m"", ""condition"": ""solid"", ""data_kind"": ""fit_table"", ""material_id"": ""MAT-316L-SRM1155A"", ""property"": ""electrical_resistivity_corrected"", ""source_id"": ""SRC-316L-PICHLER"", ""source_locator"": ""Table 6"", ""temperature_K"": ""800"", ""transformation"": ""T_K=T; SI=value"", ""uncertainty_raw"": """", ""value_SI"": ""1.138""}"
MAT-316L-SRM1155A,density,800,K,800,7601,kg/m³,7601,kg/m³,,solid,fit_table,SRC-316L-PICHLER,Table 6,T_K=T; SI=value,alloy_material_dataset_v0.1.xlsx,Curve_Data,104,"{""SI_unit"": ""kg/m³"", ""condition"": ""solid"", ""data_kind"": ""fit_table"", ""material_id"": ""MAT-316L-SRM1155A"", ""property"": ""density"", ""source_id"": ""SRC-316L-PICHLER"", ""source_locator"": ""Table 6"", ""temperature_K"": ""800"", ""transformation"": ""T_K=T; SI=value"", ""uncertainty_raw"": """", ""value_SI"": ""7601""}"
MAT-316L-SRM1155A,specific_enthalpy,900,K,900,333,kJ/kg,333,kJ/kg,,solid,fit_table,SRC-316L-PICHLER,Table 6,T_K=T; SI=value,alloy_material_dataset_v0.1.xlsx,Curve_Data,105,"{""SI_unit"": ""kJ/kg"", ""condition"": ""solid"", ""data_kind"": ""fit_table"", ""material_id"": ""MAT-316L-SRM1155A"", ""property"": ""specific_enthalpy"", ""source_id"": ""SRC-316L-PICHLER"", ""source_locator"": ""Table 6"", ""temperature_K"": ""900"", ""transformation"": ""T_K=T; SI=value"", ""uncertainty_raw"": """", ""value_SI"": ""333""}"
MAT-316L-SRM1155A,electrical_resistivity_IG,900,K,900,1.128,μΩ·m,1.128,μΩ·m,,solid,fit_table,SRC-316L-PICHLER,Table 6,T_K=T; SI=value,alloy_material_dataset_v0.1.xlsx,Curve_Data,106,"{""SI_unit"": ""μΩ·m"", ""condition"": ""solid"", ""data_kind"": ""fit_table"", ""material_id"": ""MAT-316L-SRM1155A"", ""property"": ""electrical_resistivity_IG"", ""source_id"": ""SRC-316L-PICHLER"", ""source_locator"": ""Table 6"", ""temperature_K"": ""900"", ""transformation"": ""T_K=T; SI=value"", ""uncertainty_raw"": """", ""value_SI"": ""1.128""}"
MAT-316L-SRM1155A,electrical_resistivity_corrected,900,K,900,1.183,μΩ·m,1.183,μΩ·m,,solid,fit_table,SRC-316L-PICHLER,Table 6,T_K=T; SI=value,alloy_material_dataset_v0.1.xlsx,Curve_Data,107,"{""SI_unit"": ""μΩ·m"", ""condition"": ""solid"", ""data_kind"": ""fit_table"", ""material_id"": ""MAT-316L-SRM1155A"", ""property"": ""electrical_resistivity_corrected"", ""source_id"": ""SRC-316L-PICHLER"", ""source_locator"": ""Table 6"", ""temperature_K"": ""900"", ""transformation"": ""T_K=T; SI=value"", ""uncertainty_raw"": """", ""value_SI"": ""1.183""}"
MAT-316L-SRM1155A,density,900,K,900,7544,kg/m³,7544,kg/m³,,solid,fit_table,SRC-316L-PICHLER,Table 6,T_K=T; SI=value,alloy_material_dataset_v0.1.xlsx,Curve_Data,108,"{""SI_unit"": ""kg/m³"", ""condition"": ""solid"", ""data_kind"": ""fit_table"", ""material_id"": ""MAT-316L-SRM1155A"", ""property"": ""density"", ""source_id"": ""SRC-316L-PICHLER"", ""source_locator"": ""Table 6"", ""temperature_K"": ""900"", ""transformation"": ""T_K=T; SI=value"", ""uncertainty_raw"": """", ""value_SI"": ""7544""}"
MAT-316L-SRM1155A,specific_enthalpy,1000,K,1000,393,kJ/kg,393,kJ/kg,,solid,fit_table,SRC-316L-PICHLER,Table 6,T_K=T; SI=value,alloy_material_dataset_v0.1.xlsx,Curve_Data,109,"{""SI_unit"": ""kJ/kg"", ""condition"": ""solid"", ""data_kind"": ""fit_table"", ""material_id"": ""MAT-316L-SRM1155A"", ""property"": ""specific_enthalpy"", ""source_id"": ""SRC-316L-PICHLER"", ""source_locator"": ""Table 6"", ""temperature_K"": ""1000"", ""transformation"": ""T_K=T; SI=value"", ""uncertainty_raw"": """", ""value_SI"": ""393""}"
MAT-316L-SRM1155A,electrical_resistivity_IG,1000,K,1000,1.157,μΩ·m,1.157,μΩ·m,,solid,fit_table,SRC-316L-PICHLER,Table 6,T_K=T; SI=value,alloy_material_dataset_v0.1.xlsx,Curve_Data,110,"{""SI_unit"": ""μΩ·m"", ""condition"": ""solid"", ""data_kind"": ""fit_table"", ""material_id"": ""MAT-316L-SRM1155A"", ""property"": ""electrical_resistivity_IG"", ""source_id"": ""SRC-316L-PICHLER"", ""source_locator"": ""Table 6"", ""temperature_K"": ""1000"", ""transformation"": ""T_K=T; SI=value"", ""uncertainty_raw"": """", ""value_SI"": ""1.157""}"
MAT-316L-SRM1155A,electrical_resistivity_corrected,1000,K,1000,1.223,μΩ·m,1.223,μΩ·m,,solid,fit_table,SRC-316L-PICHLER,Table 6,T_K=T; SI=value,alloy_material_dataset_v0.1.xlsx,Curve_Data,111,"{""SI_unit"": ""μΩ·m"", ""condition"": ""solid"", ""data_kind"": ""fit_table"", ""material_id"": ""MAT-316L-SRM1155A"", ""property"": ""electrical_resistivity_corrected"", ""source_id"": ""SRC-316L-PICHLER"", ""source_locator"": ""Table 6"", ""temperature_K"": ""1000"", ""transformation"": ""T_K=T; SI=value"", ""uncertainty_raw"": """", ""value_SI"": ""1.223""}"
MAT-316L-SRM1155A,density,1000,K,1000,7488,kg/m³,7488,kg/m³,,solid,fit_table,SRC-316L-PICHLER,Table 6,T_K=T; SI=value,alloy_material_dataset_v0.1.xlsx,Curve_Data,112,"{""SI_unit"": ""kg/m³"", ""condition"": ""solid"", ""data_kind"": ""fit_table"", ""material_id"": ""MAT-316L-SRM1155A"", ""property"": ""density"", ""source_id"": ""SRC-316L-PICHLER"", ""source_locator"": ""Table 6"", ""temperature_K"": ""1000"", ""transformation"": ""T_K=T; SI=value"", ""uncertainty_raw"": """", ""value_SI"": ""7488""}"
MAT-316L-SRM1155A,specific_enthalpy,1100,K,1100,454,kJ/kg,454,kJ/kg,,solid,fit_table,SRC-316L-PICHLER,Table 6,T_K=T; SI=value,alloy_material_dataset_v0.1.xlsx,Curve_Data,113,"{""SI_unit"": ""kJ/kg"", ""condition"": ""solid"", ""data_kind"": ""fit_table"", ""material_id"": ""MAT-316L-SRM1155A"", ""property"": ""specific_enthalpy"", ""source_id"": ""SRC-316L-PICHLER"", ""source_locator"": ""Table 6"", ""temperature_K"": ""1100"", ""transformation"": ""T_K=T; SI=value"", ""uncertainty_raw"": """", ""value_SI"": ""454""}"
MAT-316L-SRM1155A,electrical_resistivity_IG,1100,K,1100,1.182,μΩ·m,1.182,μΩ·m,,solid,fit_table,SRC-316L-PICHLER,Table 6,T_K=T; SI=value,alloy_material_dataset_v0.1.xlsx,Curve_Data,114,"{""SI_unit"": ""μΩ·m"", ""condition"": ""solid"", ""data_kind"": ""fit_table"", ""material_id"": ""MAT-316L-SRM1155A"", ""property"": ""electrical_resistivity_IG"", ""source_id"": ""SRC-316L-PICHLER"", ""source_locator"": ""Table 6"", ""temperature_K"": ""1100"", ""transformation"": ""T_K=T; SI=value"", ""uncertainty_raw"": """", ""value_SI"": ""1.182""}"
MAT-316L-SRM1155A,electrical_resistivity_corrected,1100,K,1100,1.259,μΩ·m,1.259,μΩ·m,,solid,fit_table,SRC-316L-PICHLER,Table 6,T_K=T; SI=value,alloy_material_dataset_v0.1.xlsx,Curve_Data,115,"{""SI_unit"": ""μΩ·m"", ""condition"": ""solid"", ""data_kind"": ""fit_table"", ""material_id"": ""MAT-316L-SRM1155A"", ""property"": ""electrical_resistivity_corrected"", ""source_id"": ""SRC-316L-PICHLER"", ""source_locator"": ""Table 6"", ""temperature_K"": ""1100"", ""transformation"": ""T_K=T; SI=value"", ""uncertainty_raw"": """", ""value_SI"": ""1.259""}"
MAT-316L-SRM1155A,density,1100,K,1100,7432,kg/m³,7432,kg/m³,,solid,fit_table,SRC-316L-PICHLER,Table 6,T_K=T; SI=value,alloy_material_dataset_v0.1.xlsx,Curve_Data,116,"{""SI_unit"": ""kg/m³"", ""condition"": ""solid"", ""data_kind"": ""fit_table"", ""material_id"": ""MAT-316L-SRM1155A"", ""property"": ""density"", ""source_id"": ""SRC-316L-PICHLER"", ""source_locator"": ""Table 6"", ""temperature_K"": ""1100"", ""transformation"": ""T_K=T; SI=value"", ""uncertainty_raw"": """", ""value_SI"": ""7432""}"
MAT-316L-SRM1155A,specific_enthalpy,1200,K,1200,515,kJ/kg,515,kJ/kg,,solid,fit_table,SRC-316L-PICHLER,Table 6,T_K=T; SI=value,alloy_material_dataset_v0.1.xlsx,Curve_Data,117,"{""SI_unit"": ""kJ/kg"", ""condition"": ""solid"", ""data_kind"": ""fit_table"", ""material_id"": ""MAT-316L-SRM1155A"", ""property"": ""specific_enthalpy"", ""source_id"": ""SRC-316L-PICHLER"", ""source_locator"": ""Table 6"", ""temperature_K"": ""1200"", ""transformation"": ""T_K=T; SI=value"", ""uncertainty_raw"": """", ""value_SI"": ""515""}"
MAT-316L-SRM1155A,electrical_resistivity_IG,1200,K,1200,1.203,μΩ·m,1.203,μΩ·m,,solid,fit_table,SRC-316L-PICHLER,Table 6,T_K=T; SI=value,alloy_material_dataset_v0.1.xlsx,Curve_Data,118,"{""SI_unit"": ""μΩ·m"", ""condition"": ""solid"", ""data_kind"": ""fit_table"", ""material_id"": ""MAT-316L-SRM1155A"", ""property"": ""electrical_resistivity_IG"", ""source_id"": ""SRC-316L-PICHLER"", ""source_locator"": ""Table 6"", ""temperature_K"": ""1200"", ""transformation"": ""T_K=T; SI=value"", ""uncertainty_raw"": """", ""value_SI"": ""1.203""}"
MAT-316L-SRM1155A,electrical_resistivity_corrected,1200,K,1200,1.29,μΩ·m,1.29,μΩ·m,,solid,fit_table,SRC-316L-PICHLER,Table 6,T_K=T; SI=value,alloy_material_dataset_v0.1.xlsx,Curve_Data,119,"{""SI_unit"": ""μΩ·m"", ""condition"": ""solid"", ""data_kind"": ""fit_table"", ""material_id"": ""MAT-316L-SRM1155A"", ""property"": ""electrical_resistivity_corrected"", ""source_id"": ""SRC-316L-PICHLER"", ""source_locator"": ""Table 6"", ""temperature_K"": ""1200"", ""transformation"": ""T_K=T; SI=value"", ""uncertainty_raw"": """", ""value_SI"": ""1.29""}"
MAT-316L-SRM1155A,density,1200,K,1200,7375,kg/m³,7375,kg/m³,,solid,fit_table,SRC-316L-PICHLER,Table 6,T_K=T; SI=value,alloy_material_dataset_v0.1.xlsx,Curve_Data,120,"{""SI_unit"": ""kg/m³"", ""condition"": ""solid"", ""data_kind"": ""fit_table"", ""material_id"": ""MAT-316L-SRM1155A"", ""property"": ""density"", ""source_id"": ""SRC-316L-PICHLER"", ""source_locator"": ""Table 6"", ""temperature_K"": ""1200"", ""transformation"": ""T_K=T; SI=value"", ""uncertainty_raw"": """", ""value_SI"": ""7375""}"
MAT-316L-SRM1155A,specific_enthalpy,1300,K,1300,554,kJ/kg,554,kJ/kg,,solid,fit_table,SRC-316L-PICHLER,Table 6,T_K=T; SI=value,alloy_material_dataset_v0.1.xlsx,Curve_Data,121,"{""SI_unit"": ""kJ/kg"", ""condition"": ""solid"", ""data_kind"": ""fit_table"", ""material_id"": ""MAT-316L-SRM1155A"", ""property"": ""specific_enthalpy"", ""source_id"": ""SRC-316L-PICHLER"", ""source_locator"": ""Table 6"", ""temperature_K"": ""1300"", ""transformation"": ""T_K=T; SI=value"", ""uncertainty_raw"": """", ""value_SI"": ""554""}"
MAT-316L-SRM1155A,electrical_resistivity_IG,1300,K,1300,1.218,μΩ·m,1.218,μΩ·m,,solid,fit_table,SRC-316L-PICHLER,Table 6,T_K=T; SI=value,alloy_material_dataset_v0.1.xlsx,Curve_Data,122,"{""SI_unit"": ""μΩ·m"", ""condition"": ""solid"", ""data_kind"": ""fit_table"", ""material_id"": ""MAT-316L-SRM1155A"", ""property"": ""electrical_resistivity_IG"", ""source_id"": ""SRC-316L-PICHLER"", ""source_locator"": ""Table 6"", ""temperature_K"": ""1300"", ""transformation"": ""T_K=T; SI=value"", ""uncertainty_raw"": """", ""value_SI"": ""1.218""}"
MAT-316L-SRM1155A,electrical_resistivity_corrected,1300,K,1300,1.316,μΩ·m,1.316,μΩ·m,,solid,fit_table,SRC-316L-PICHLER,Table 6,T_K=T; SI=value,alloy_material_dataset_v0.1.xlsx,Curve_Data,123,"{""SI_unit"": ""μΩ·m"", ""condition"": ""solid"", ""data_kind"": ""fit_table"", ""material_id"": ""MAT-316L-SRM1155A"", ""property"": ""electrical_resistivity_corrected"", ""source_id"": ""SRC-316L-PICHLER"", ""source_locator"": ""Table 6"", ""temperature_K"": ""1300"", ""transformation"": ""T_K=T; SI=value"", ""uncertainty_raw"": """", ""value_SI"": ""1.316""}"
MAT-316L-SRM1155A,density,1300,K,1300,7319,kg/m³,7319,kg/m³,,solid,fit_table,SRC-316L-PICHLER,Table 6,T_K=T; SI=value,alloy_material_dataset_v0.1.xlsx,Curve_Data,124,"{""SI_unit"": ""kg/m³"", ""condition"": ""solid"", ""data_kind"": ""fit_table"", ""material_id"": ""MAT-316L-SRM1155A"", ""property"": ""density"", ""source_id"": ""SRC-316L-PICHLER"", ""source_locator"": ""Table 6"", ""temperature_K"": ""1300"", ""transformation"": ""T_K=T; SI=value"", ""uncertainty_raw"": """", ""value_SI"": ""7319""}"
MAT-316L-SRM1155A,specific_enthalpy,1400,K,1400,626,kJ/kg,626,kJ/kg,,solid,fit_table,SRC-316L-PICHLER,Table 6,T_K=T; SI=value,alloy_material_dataset_v0.1.xlsx,Curve_Data,125,"{""SI_unit"": ""kJ/kg"", ""condition"": ""solid"", ""data_kind"": ""fit_table"", ""material_id"": ""MAT-316L-SRM1155A"", ""property"": ""specific_enthalpy"", ""source_id"": ""SRC-316L-PICHLER"", ""source_locator"": ""Table 6"", ""temperature_K"": ""1400"", ""transformation"": ""T_K=T; SI=value"", ""uncertainty_raw"": """", ""value_SI"": ""626""}"
MAT-316L-SRM1155A,electrical_resistivity_IG,1400,K,1400,1.232,μΩ·m,1.232,μΩ·m,,solid,fit_table,SRC-316L-PICHLER,Table 6,T_K=T; SI=value,alloy_material_dataset_v0.1.xlsx,Curve_Data,126,"{""SI_unit"": ""μΩ·m"", ""condition"": ""solid"", ""data_kind"": ""fit_table"", ""material_id"": ""MAT-316L-SRM1155A"", ""property"": ""electrical_resistivity_IG"", ""source_id"": ""SRC-316L-PICHLER"", ""source_locator"": ""Table 6"", ""temperature_K"": ""1400"", ""transformation"": ""T_K=T; SI=value"", ""uncertainty_raw"": """", ""value_SI"": ""1.232""}"
MAT-316L-SRM1155A,electrical_resistivity_corrected,1400,K,1400,1.342,μΩ·m,1.342,μΩ·m,,solid,fit_table,SRC-316L-PICHLER,Table 6,T_K=T; SI=value,alloy_material_dataset_v0.1.xlsx,Curve_Data,127,"{""SI_unit"": ""μΩ·m"", ""condition"": ""solid"", ""data_kind"": ""fit_table"", ""material_id"": ""MAT-316L-SRM1155A"", ""property"": ""electrical_resistivity_corrected"", ""source_id"": ""SRC-316L-PICHLER"", ""source_locator"": ""Table 6"", ""temperature_K"": ""1400"", ""transformation"": ""T_K=T; SI=value"", ""uncertainty_raw"": """", ""value_SI"": ""1.342""}"
MAT-316L-SRM1155A,density,1400,K,1400,7263,kg/m³,7263,kg/m³,,solid,fit_table,SRC-316L-PICHLER,Table 6,T_K=T; SI=value,alloy_material_dataset_v0.1.xlsx,Curve_Data,128,"{""SI_unit"": ""kg/m³"", ""condition"": ""solid"", ""data_kind"": ""fit_table"", ""material_id"": ""MAT-316L-SRM1155A"", ""property"": ""density"", ""source_id"": ""SRC-316L-PICHLER"", ""source_locator"": ""Table 6"", ""temperature_K"": ""1400"", ""transformation"": ""T_K=T; SI=value"", ""uncertainty_raw"": """", ""value_SI"": ""7263""}"
MAT-316L-SRM1155A,specific_enthalpy,1500,K,1500,697,kJ/kg,697,kJ/kg,,solid,fit_table,SRC-316L-PICHLER,Table 6,T_K=T; SI=value,alloy_material_dataset_v0.1.xlsx,Curve_Data,129,"{""SI_unit"": ""kJ/kg"", ""condition"": ""solid"", ""data_kind"": ""fit_table"", ""material_id"": ""MAT-316L-SRM1155A"", ""property"": ""specific_enthalpy"", ""source_id"": ""SRC-316L-PICHLER"", ""source_locator"": ""Table 6"", ""temperature_K"": ""1500"", ""transformation"": ""T_K=T; SI=value"", ""uncertainty_raw"": """", ""value_SI"": ""697""}"
MAT-316L-SRM1155A,electrical_resistivity_IG,1500,K,1500,1.247,μΩ·m,1.247,μΩ·m,,solid,fit_table,SRC-316L-PICHLER,Table 6,T_K=T; SI=value,alloy_material_dataset_v0.1.xlsx,Curve_Data,130,"{""SI_unit"": ""μΩ·m"", ""condition"": ""solid"", ""data_kind"": ""fit_table"", ""material_id"": ""MAT-316L-SRM1155A"", ""property"": ""electrical_resistivity_IG"", ""source_id"": ""SRC-316L-PICHLER"", ""source_locator"": ""Table 6"", ""temperature_K"": ""1500"", ""transformation"": ""T_K=T; SI=value"", ""uncertainty_raw"": """", ""value_SI"": ""1.247""}"
MAT-316L-SRM1155A,electrical_resistivity_corrected,1500,K,1500,1.368,μΩ·m,1.368,μΩ·m,,solid,fit_table,SRC-316L-PICHLER,Table 6,T_K=T; SI=value,alloy_material_dataset_v0.1.xlsx,Curve_Data,131,"{""SI_unit"": ""μΩ·m"", ""condition"": ""solid"", ""data_kind"": ""fit_table"", ""material_id"": ""MAT-316L-SRM1155A"", ""property"": ""electrical_resistivity_corrected"", ""source_id"": ""SRC-316L-PICHLER"", ""source_locator"": ""Table 6"", ""temperature_K"": ""1500"", ""transformation"": ""T_K=T; SI=value"", ""uncertainty_raw"": """", ""value_SI"": ""1.368""}"
MAT-316L-SRM1155A,density,1500,K,1500,7206,kg/m³,7206,kg/m³,,solid,fit_table,SRC-316L-PICHLER,Table 6,T_K=T; SI=value,alloy_material_dataset_v0.1.xlsx,Curve_Data,132,"{""SI_unit"": ""kg/m³"", ""condition"": ""solid"", ""data_kind"": ""fit_table"", ""material_id"": ""MAT-316L-SRM1155A"", ""property"": ""density"", ""source_id"": ""SRC-316L-PICHLER"", ""source_locator"": ""Table 6"", ""temperature_K"": ""1500"", ""transformation"": ""T_K=T; SI=value"", ""uncertainty_raw"": """", ""value_SI"": ""7206""}"
MAT-316L-SRM1155A,specific_enthalpy,1600,K,1600,769,kJ/kg,769,kJ/kg,,solid,fit_table,SRC-316L-PICHLER,Table 6,T_K=T; SI=value,alloy_material_dataset_v0.1.xlsx,Curve_Data,133,"{""SI_unit"": ""kJ/kg"", ""condition"": ""solid"", ""data_kind"": ""fit_table"", ""material_id"": ""MAT-316L-SRM1155A"", ""property"": ""specific_enthalpy"", ""source_id"": ""SRC-316L-PICHLER"", ""source_locator"": ""Table 6"", ""temperature_K"": ""1600"", ""transformation"": ""T_K=T; SI=value"", ""uncertainty_raw"": """", ""value_SI"": ""769""}"
MAT-316L-SRM1155A,electrical_resistivity_IG,1600,K,1600,1.262,μΩ·m,1.262,μΩ·m,,solid,fit_table,SRC-316L-PICHLER,Table 6,T_K=T; SI=value,alloy_material_dataset_v0.1.xlsx,Curve_Data,134,"{""SI_unit"": ""μΩ·m"", ""condition"": ""solid"", ""data_kind"": ""fit_table"", ""material_id"": ""MAT-316L-SRM1155A"", ""property"": ""electrical_resistivity_IG"", ""source_id"": ""SRC-316L-PICHLER"", ""source_locator"": ""Table 6"", ""temperature_K"": ""1600"", ""transformation"": ""T_K=T; SI=value"", ""uncertainty_raw"": """", ""value_SI"": ""1.262""}"
MAT-316L-SRM1155A,electrical_resistivity_corrected,1600,K,1600,1.394,μΩ·m,1.394,μΩ·m,,solid,fit_table,SRC-316L-PICHLER,Table 6,T_K=T; SI=value,alloy_material_dataset_v0.1.xlsx,Curve_Data,135,"{""SI_unit"": ""μΩ·m"", ""condition"": ""solid"", ""data_kind"": ""fit_table"", ""material_id"": ""MAT-316L-SRM1155A"", ""property"": ""electrical_resistivity_corrected"", ""source_id"": ""SRC-316L-PICHLER"", ""source_locator"": ""Table 6"", ""temperature_K"": ""1600"", ""transformation"": ""T_K=T; SI=value"", ""uncertainty_raw"": """", ""value_SI"": ""1.394""}"
MAT-316L-SRM1155A,density,1600,K,1600,7150,kg/m³,7150,kg/m³,,solid,fit_table,SRC-316L-PICHLER,Table 6,T_K=T; SI=value,alloy_material_dataset_v0.1.xlsx,Curve_Data,136,"{""SI_unit"": ""kg/m³"", ""condition"": ""solid"", ""data_kind"": ""fit_table"", ""material_id"": ""MAT-316L-SRM1155A"", ""property"": ""density"", ""source_id"": ""SRC-316L-PICHLER"", ""source_locator"": ""Table 6"", ""temperature_K"": ""1600"", ""transformation"": ""T_K=T; SI=value"", ""uncertainty_raw"": """", ""value_SI"": ""7150""}"
MAT-316L-SRM1155A,specific_enthalpy,1700,K,1700,1042,kJ/kg,1042,kJ/kg,,liquid,fit_table,SRC-316L-PICHLER,Table 6,T_K=T; SI=value,alloy_material_dataset_v0.1.xlsx,Curve_Data,137,"{""SI_unit"": ""kJ/kg"", ""condition"": ""liquid"", ""data_kind"": ""fit_table"", ""material_id"": ""MAT-316L-SRM1155A"", ""property"": ""specific_enthalpy"", ""source_id"": ""SRC-316L-PICHLER"", ""source_locator"": ""Table 6"", ""temperature_K"": ""1700"", ""transformation"": ""T_K=T; SI=value"", ""uncertainty_raw"": """", ""value_SI"": ""1042""}"
MAT-316L-SRM1155A,electrical_resistivity_IG,1700,K,1700,1.291,μΩ·m,1.291,μΩ·m,,liquid,fit_table,SRC-316L-PICHLER,Table 6,T_K=T; SI=value,alloy_material_dataset_v0.1.xlsx,Curve_Data,138,"{""SI_unit"": ""μΩ·m"", ""condition"": ""liquid"", ""data_kind"": ""fit_table"", ""material_id"": ""MAT-316L-SRM1155A"", ""property"": ""electrical_resistivity_IG"", ""source_id"": ""SRC-316L-PICHLER"", ""source_locator"": ""Table 6"", ""temperature_K"": ""1700"", ""transformation"": ""T_K=T; SI=value"", ""uncertainty_raw"": """", ""value_SI"": ""1.291""}"
MAT-316L-SRM1155A,electrical_resistivity_corrected,1700,K,1700,1.464,μΩ·m,1.464,μΩ·m,,liquid,fit_table,SRC-316L-PICHLER,Table 6,T_K=T; SI=value,alloy_material_dataset_v0.1.xlsx,Curve_Data,139,"{""SI_unit"": ""μΩ·m"", ""condition"": ""liquid"", ""data_kind"": ""fit_table"", ""material_id"": ""MAT-316L-SRM1155A"", ""property"": ""electrical_resistivity_corrected"", ""source_id"": ""SRC-316L-PICHLER"", ""source_locator"": ""Table 6"", ""temperature_K"": ""1700"", ""transformation"": ""T_K=T; SI=value"", ""uncertainty_raw"": """", ""value_SI"": ""1.464""}"
MAT-316L-SRM1155A,density,1700,K,1700,6964,kg/m³,6964,kg/m³,,liquid,fit_table,SRC-316L-PICHLER,Table 6,T_K=T; SI=value,alloy_material_dataset_v0.1.xlsx,Curve_Data,140,"{""SI_unit"": ""kg/m³"", ""condition"": ""liquid"", ""data_kind"": ""fit_table"", ""material_id"": ""MAT-316L-SRM1155A"", ""property"": ""density"", ""source_id"": ""SRC-316L-PICHLER"", ""source_locator"": ""Table 6"", ""temperature_K"": ""1700"", ""transformation"": ""T_K=T; SI=value"", ""uncertainty_raw"": """", ""value_SI"": ""6964""}"
MAT-316L-SRM1155A,specific_enthalpy,1800,K,1800,1190,kJ/kg,1190,kJ/kg,,liquid,fit_table,SRC-316L-PICHLER,Table 6,T_K=T; SI=value,alloy_material_dataset_v0.1.xlsx,Curve_Data,141,"{""SI_unit"": ""kJ/kg"", ""condition"": ""liquid"", ""data_kind"": ""fit_table"", ""material_id"": ""MAT-316L-SRM1155A"", ""property"": ""specific_enthalpy"", ""source_id"": ""SRC-316L-PICHLER"", ""source_locator"": ""Table 6"", ""temperature_K"": ""1800"", ""transformation"": ""T_K=T; SI=value"", ""uncertainty_raw"": """", ""value_SI"": ""1190""}"
MAT-316L-SRM1155A,electrical_resistivity_IG,1800,K,1800,1.299,μΩ·m,1.299,μΩ·m,,liquid,fit_table,SRC-316L-PICHLER,Table 6,T_K=T; SI=value,alloy_material_dataset_v0.1.xlsx,Curve_Data,142,"{""SI_unit"": ""μΩ·m"", ""condition"": ""liquid"", ""data_kind"": ""fit_table"", ""material_id"": ""MAT-316L-SRM1155A"", ""property"": ""electrical_resistivity_IG"", ""source_id"": ""SRC-316L-PICHLER"", ""source_locator"": ""Table 6"", ""temperature_K"": ""1800"", ""transformation"": ""T_K=T; SI=value"", ""uncertainty_raw"": """", ""value_SI"": ""1.299""}"
MAT-316L-SRM1155A,electrical_resistivity_corrected,1800,K,1800,1.495,μΩ·m,1.495,μΩ·m,,liquid,fit_table,SRC-316L-PICHLER,Table 6,T_K=T; SI=value,alloy_material_dataset_v0.1.xlsx,Curve_Data,143,"{""SI_unit"": ""μΩ·m"", ""condition"": ""liquid"", ""data_kind"": ""fit_table"", ""material_id"": ""MAT-316L-SRM1155A"", ""property"": ""electrical_resistivity_corrected"", ""source_id"": ""SRC-316L-PICHLER"", ""source_locator"": ""Table 6"", ""temperature_K"": ""1800"", ""transformation"": ""T_K=T; SI=value"", ""uncertainty_raw"": """", ""value_SI"": ""1.495""}"
